Repository: CreeperUX/PA-composite-material-testing

# PA 复材弯折测试

PA composite material flexural testing project files.

This repository currently focuses on the `弯折测试/` portion of the local project. It stores the flexural test analysis reports, test result spreadsheets, exported PDFs, CSV data, and the local HTML analysis helper.

Large raw datasets from the wider local project are intentionally not committed:

- Sony RAW/JPEG photo sets (`*.ARW`, `*.JPG`)
- CT reconstruction files (`*.rek`)
- CT image slices (`*.tif`)
- RAW photo sidecars (`*.xmp`)
- local logs and Autodesk `OldVersions` backup folders

The full local project folder was about 17.4 GB when this repository was created, with several files larger than GitHub's normal file limit. Keep those large raw files in the original local/OneDrive storage, or move them to a dedicated large-data solution such as Git LFS, Zenodo, OSF, or institutional storage if they need remote archival.

# Flexural testing

[English](#english) | [中文](#中文)

## English

| Directory | Contents |
|---|---|
| [`analysis/`](analysis/) | Browser analysis tool and default processed CSV |
| [`docs/methods/`](docs/methods/) | Normalization methods and analysis-tool notes with matching files under `en/` and `zh/` |
| [`docs/reports/`](docs/reports/) | Analysis reports with matching English and Chinese files under `en/` and `zh/` |
| [`forms/`](forms/) | Four-point test preparation and record forms plus the laboratory PDF |
| [`test-results/`](test-results/) | Original German machine-exported XLS files and matching PDF reports |

To use the analysis tool, open [`analysis/data-analysis-tool.html`](analysis/data-analysis-tool.html). Keep [`analysis/data-analysis.csv`](analysis/data-analysis.csv) beside it for default loading.

Separate translations use the same filename in sibling `en/` and `zh/` directories. English technical documents are authoritative; Chinese versions provide aligned reading support.

Paired flexural documents:

- Analysis-tool implementation: [English](docs/methods/en/analysis-tool-implementation.md) / [Chinese](docs/methods/zh/analysis-tool-implementation.md)
- Method B face-stress standardization: [English](docs/methods/en/method-b-face-stress-standardization.md) / [Chinese](docs/methods/zh/method-b-face-stress-standardization.md)
- Thickness-normalization research: [English](docs/methods/en/thickness-normalization-research.md) / [Chinese](docs/methods/zh/thickness-normalization-research.md)
- Canonical thickness-standardization calculation: [English](docs/methods/en/thickness-standardization-calculation-method.md) / [Chinese](docs/methods/zh/thickness-standardization-calculation-method.md)
- Flexural-test analysis report: [English](docs/reports/en/flexural-test-analysis-report.md) / [Chinese](docs/reports/zh/flexural-test-analysis-report.md)

The formatted result-summary workbook remains in local archival storage until it can be converted without changing formulas or formatting.

## 中文

| 目录 | 内容 |
|---|---|
| [`analysis/`](analysis/) | 浏览器端分析工具及默认的处理后 CSV 数据 |
| [`docs/methods/`](docs/methods/) | 标准化方法及分析工具实现说明；同名文件分别存放于 `en/` 和 `zh/` |
| [`docs/reports/`](docs/reports/) | 分别存放于 `en/` 与 `zh/` 的英语和中文分析报告 |
| [`forms/`](forms/) | 四点弯折试验准备表、记录表及实验室 PDF |
| [`test-results/`](test-results/) | 德语设备原始 XLS 导出文件及对应 PDF 报告 |

使用分析工具时，请打开 [`analysis/data-analysis-tool.html`](analysis/data-analysis-tool.html)，并将默认数据 [`analysis/data-analysis.csv`](analysis/data-analysis.csv) 保持在同一目录中。

独立翻译版本采用相同文件名，并分别放在同级 `en/` 与 `zh/` 目录中。英语技术文档为正式版本；中文版本提供内容对齐的阅读支持。

弯折测试中英配对文档：

- 分析工具实现说明：[英语版](docs/methods/en/analysis-tool-implementation.md) / [中文版](docs/methods/zh/analysis-tool-implementation.md)
- 方法 B 表层应力标准化：[英语版](docs/methods/en/method-b-face-stress-standardization.md) / [中文版](docs/methods/zh/method-b-face-stress-standardization.md)
- 厚度归一化研究：[英语版](docs/methods/en/thickness-normalization-research.md) / [中文版](docs/methods/zh/thickness-normalization-research.md)
- 唯一厚度标准化计算方法：[英语版](docs/methods/en/thickness-standardization-calculation-method.md) / [中文版](docs/methods/zh/thickness-standardization-calculation-method.md)
- 弯折测试分析报告：[英语版](docs/reports/en/flexural-test-analysis-report.md) / [中文版](docs/reports/zh/flexural-test-analysis-report.md)

带格式的结果汇总工作簿继续保存在本地归档中，直至能够在不改变公式或格式的情况下完成转换。

File: tests/flexural/docs/methods/zh/analysis-tool-implementation.md
# 弯折测试数据分析工具工作原理

[English](../en/analysis-tool-implementation.md) | [中文](analysis-tool-implementation.md)

本文档根据 [`data-analysis-tool.html`](../../../analysis/data-analysis-tool.html) 的界面结构和内嵌 JavaScript 逻辑整理，用于说明该工具如何读取弯折测试数据、进行筛选与标准化、识别屈服特征、生成统计图并导出结果。

## 1. 工具定位

`data-analysis-tool.html` 是一个单文件浏览器端分析工具，主要处理三点弯折测试结果 CSV。它不依赖后端服务器完成计算，核心逻辑全部在浏览器中运行。

主要功能包括：

- 读取默认 `data-analysis.csv` 或手动选择 CSV 文件。
- 按试件类型、试件编号、测试批次、厚度范围和采样序号筛选曲线。
- 在原始表观应力、厚度标准化、D7249 简化表层应力、面密度比性能之间切换。
- 自动识别每个试件的峰值点、屈服点、初始斜率和曲线面积。
- 生成单条曲线、材料类型均值曲线、线性段裁切均值曲线和论文统计图。
- 导出论文统计图为 PNG、SVG 或 CSV。

## 2. 数据输入与校验

### 2.1 数据来源

工具提供两种读取方式：

1. 点击“读取 data-analysis.csv”，通过 `fetch("data-analysis.csv")` 从 HTML 同目录读取默认文件。
2. 通过文件选择框手动载入 CSV。

如果浏览器安全策略阻止本地 `fetch`，默认读取可能失败，此时应使用文件选择框，或通过本地 HTTP 服务打开 HTML。

### 2.2 必需列

CSV 必须包含以下列名，列名不匹配会直接报错：

| 列名 | 用途 |
| --- | --- |
| `测试编号` | 提取测试批次，例如 `01_24` 或 `01_24_H` |
| `试件类型` | 材料类型，目前主要识别 `3k`、`1x1`、`2x2` |
| `统一试件编号` | 同一类型内部的统一编号，用作曲线和屈服图横坐标 |
| `原始Probe编号` | 显示在系列列表中，便于追溯原始试件 |
| `源文件` | 记录数据来源文件 |
| `厚度 h [mm]` | 标准化和厚度筛选输入 |
| `采样序号` | 曲线点排序和采样区间筛选 |
| `Verformung [mm]` | 变形/位移，作为曲线横坐标 |
| `Standardkraft [MPa]` | 表观应力，作为原始曲线纵坐标 |

### 2.3 CSV 解析

工具自带 `parseCsv()`，支持：

- UTF-8 BOM 去除。
- 逗号分隔。
- 双引号包裹字段。
- 字段内双引号转义。
- 忽略空行。

解析后，`loadCsvText()` 会把关键数值列转换为 `Number`，并过滤掉没有有效 `统一试件编号`、`Verformung [mm]` 或 `Standardkraft [MPa]` 的行。

## 3. 内部数据模型

### 3.1 行数据

CSV 的每一行被转换为一个采样点对象：

```js
{
  testId,
  type,
  unifiedId,
  originalProbe,
  sourceFile,
  thickness,
  sampleIndex,
  deformation,
  stress
}
```

其中 `deformation` 来自 `Verformung [mm]`，`stress` 来自 `Standardkraft [MPa]`。

### 3.2 试件分组

`buildSpecimens()` 按以下键合并采样点：

```text
试件键 = 试件类型 + "|" + 统一试件编号
```

每个试件对象包含：

- `type`：材料类型。
- `unifiedId`：统一试件编号。
- `name`：显示名称，例如 `Roving-03`。
- `batch`：从 `测试编号` 中提取的测试批次。
- `thickness`：该试件厚度。
- `points`：按 `采样序号` 升序排列的曲线点。

材料类型显示名称固定为：

| 原始类型 | 显示名称 |
| --- | --- |
| `3k` | Roving |
| `1x1` | Plain |
| `2x2` | Twill |

## 4. 筛选逻辑

所有图表和统计结果都基于当前可见试件。`getVisibleSpecimens()` 依次应用以下筛选条件：

1. 材料类型复选框：`3k`、`1x1`、`2x2`。
2. 系列选择列表：用户勾选的具体试件。
3. 测试批次：从 `测试编号` 中识别，例如 `01_21`、`01_24_H`。
4. 统一试件编号范围。
5. 厚度范围。

采样序号范围不删除试件本身，只在 `getDisplayPoints()` 中过滤每条曲线的点。

## 5. 图表模式

工具有四种主视图：

| 模式 | 计算方式 |
| --- | --- |
| 原始 | 直接显示 `Standardkraft [MPa]` 对 `Verformung [mm]` |
| 标准化 | 对每个点调用 `normalizeStress()` 后显示 |
| 类型均值 | 按材料类型重采样并求平均曲线 |
| 类型均值：带裁切 | 先自动裁切每条曲线的线性段，再按类型求平均 |

在原始与标准化视图下，曲线图会标出每个试件的屈服点和峰值点。均值视图只显示均值曲线。

## 6. 标准化计算

标准化只影响“标准化”及均值相关视图。原始视图始终使用原始 `Standardkraft [MPa]`。

### 6.1 不进行标准化

模式为 `none` 时：

$$
\sigma_{\mathrm{display}} = \sigma_{\mathrm{app}}
$$

此模式下材料类型修正系数不生效。

### 6.2 截面惯性矩参考 I0/I

该模式把曲线换算到参考厚度 `h0`。代码中假设试件宽度相同，使用整矩形截面的惯性矩比例：

$$
I \propto h^3
$$

实际计算为：

$$
\sigma_{\mathrm{norm}}
=
\sigma_{\mathrm{app}}
\frac{h_0^3}{h^3}
=
\sigma_{\mathrm{app}}
\left(\frac{h_0}{h}\right)^3
$$

其中：

- `h` 为当前试件厚度，来自 CSV 的 `厚度 h [mm]`。
- `h0` 为界面输入的参考厚度，默认 `2.00 mm`。

若厚度无效或参考厚度小于等于 0，工具会保留原始值。

### 6.3 D7249 简化表层应力

该模式把实心梁表观应力近似换算为夹芯结构表层应力。工具假设：

- 三点弯曲。
- 上下表层对称。
- 失效主要由表层主导。
- CSV 中没有宽度列时，不显式使用宽度。

总厚度记为 `d`，单侧表层厚度记为 `t`，芯层厚度为：

$$
c = \max(d - 2t, 0)
$$

代码中还会限制：

$$
t \le 0.98 \times \frac{d}{2}
$$

表观应力到表层应力的换算为：

$$
\sigma_f
=
\sigma_{\mathrm{app}}
\frac{d^2}{3t(d+c)}
$$

单侧表层厚度 `t` 按材料类型读取。当前试件为两侧各 4 层纤维的三明治结构；Plain/Twill 默认值来自材料报告面密度和固化体积分数估算，Roving 默认值进一步受当前实测总厚度约束：

| 材料类型 | 工具显示 | 默认单侧表层厚度 `t` |
| --- | --- | ---: |
| `3k` | Roving | `0.780 mm/侧` |
| `1x1` | Plain | `0.576 mm/侧` |
| `2x2` | Twill | `0.568 mm/侧` |

界面允许直接修改三种材料的 `t`，用于敏感性分析或替换为后续显微截面、铺层实测值。D7249 标准化计算会把当前试件的 `type` 传入 `getFaceThickness(type)`，因此单条曲线、类型均值、线性裁切均值、屈服/峰值统计，以及面密度比性能中选择“D7249 简化表层应力”作为预先标准化时，都会使用对应材料自己的表层厚度。

### 6.4 基于面密度的比性能

该模式先执行一个“预先标准化”步骤，再除以材料类型对应的面密度：

$$
y_{\mathrm{specific}}
=
\frac{y_{\mathrm{base}} \cdot k_{\mathrm{type}}}{A_{\mathrm{type}}}
$$

其中：

- `y_base` 来自预先标准化，可选“不预先标准化”“截面惯性矩参考 I0/I”或“D7249 简化表层应力”。
- `k_type` 为材料类型修正系数。
- `A_type` 为对应材料类型的面密度，默认三类均为 `132.9 g/m²`。

界面显示单位为：

```text
MPa·m²/g
```

若面密度无效或小于等于 0，工具只返回 `y_base * k_type`。

### 6.5 材料类型修正系数

当标准化模式不是 `none` 时，会读取每种材料类型的人工修正系数：

| 类型 | 输入框 |
| --- | --- |
| Roving / `3k` | `factor3k` |
| Plain / `1x1` | `factor1x1` |
| Twill / `2x2` | `factor2x2` |

普通标准化模式中：

$$
y_{\mathrm{display}}
=
y_{\mathrm{mode}} \cdot k_{\mathrm{type}}
$$

面密度比性能模式中，系数在除以面密度前应用。

## 7. 屈服点、峰值与曲线面积

每个可见试件都会通过 `computeFeatures()` 提取特征。特征提取基于当前显示模式，因此原始视图和标准化视图得到的数值可能不同。

### 7.1 峰值点

峰值点是当前显示曲线中纵坐标最大的点：

$$
P_{\mathrm{peak}}
=
\arg\max(y)
$$

这里的 `y` 可以是原始表观应力、标准化应力、表层应力或面密度比性能。

### 7.2 初始斜率

工具取曲线前一段作为弹性段，默认比例为 `0.18`，可在界面中修改。该比例会被限制在 `0.05-0.45`。

弹性段终点索引为：

$$
n_{\mathrm{elastic}}
=
\max(5,\ \lfloor n \cdot f_{\mathrm{elastic}} \rfloor)
$$

初始斜率通过最小二乘直线拟合得到：

$$
m
=
\frac{n\sum xy-\sum x\sum y}
{n\sum x^2-(\sum x)^2}
$$

### 7.3 屈服点识别

工具先对纵坐标做窗口大小为 5 的移动平均。随后从弹性段附近开始，计算平滑曲线的局部斜率：

$$
m_i
=
\frac{y_{i+2}-y_{i-2}}{x_{i+2}-x_{i-2}}
$$

当同时满足以下条件时，第一个满足条件的点被认为是屈服点：

$$
y_i > 0.18 \cdot y_{\mathrm{peak}}
$$

$$
m_i < m_{\mathrm{initial}} \cdot r_{\mathrm{drop}}
$$

其中 `r_drop` 是“斜率衰减阈值”，默认 `0.75`，允许范围为 `0.20-0.95`。

如果没有找到明显斜率衰减点，则把峰值点作为屈服特征点。

### 7.4 曲线面积

曲线面积通过梯形积分计算：

$$
A
=
\sum_{i=1}^{n-1}
\frac{(x_i-x_{i-1})(y_i+y_{i-1})}{2}
$$

在应力-变形曲线中，该值可作为相对吸能或曲线综合响应指标，但它不是严格能量，除非纵坐标与横坐标单位经过相应物理换算。

## 8. 均值曲线与参考线

### 8.1 类型均值曲线

`makeAveragedSeries()` 按材料类型分组，对每组曲线进行线性插值重采样。默认重采样点数为 `180`，用户可设置，范围限制为 `50-500`。

对每个材料类型：

1. 找到该类型所有曲线的最大终点变形。
2. 在 `0` 到最大终点变形之间建立等间距横坐标。
3. 对每条曲线在该横坐标处插值。
4. 对有效插值结果求平均。

### 8.2 类型均值：带裁切

`makeLinearAveragedSeries()` 会先用 `cropToLinearSegment()` 裁切每条曲线。裁切逻辑与屈服识别相近：

- 使用初始弹性段斜率作为基准。
- 使用移动平均曲线计算局部斜率。
- 当局部斜率低于 `初始斜率 × 斜率衰减阈值` 时停止。

带裁切均值曲线只在所有裁切后曲线共同覆盖的变形范围内求平均，因此横坐标终点取各条裁切曲线终点的最小值。

### 8.3 参考线

参考线用于在单条曲线图上观察整体趋势，支持：

| 选项 | 含义 |
| --- | --- |
| 不显示 | 不绘制参考线 |
| 各类型均值线 | 每种材料类型一条虚线均值曲线 |
| 全部选中均值线 | 对所有选中试件求一条总均值线 |
| 各类型 + 全部均值线 | 同时显示两类参考线 |

在线性段裁切均值模式下，参考线会被隐藏。

## 9. 统计输出

### 9.1 顶部 KPI

顶部指标基于当前筛选结果实时计算：

- 试件数量。
- 当前采样点总数。
- 各材料类型试件数。
- 平均峰值。
- 平均屈服点。

### 9.2 材料类型对比表

`renderSummaryTable()` 按材料类型汇总：

| 指标 | 计算方式 |
| --- | --- |
| `n` | 当前筛选下该类型试件数量 |
| 平均厚度 | 试件厚度均值 |
| 初始斜率 | 各试件初始斜率均值 |
| 屈服应力 | 各试件屈服点纵坐标均值 |
| 屈服变形 | 各试件屈服点横坐标均值 |
| 峰值应力 | 各试件峰值点纵坐标均值 |
| 峰值变形 | 各试件峰值点横坐标均值 |
| 曲线面积 | 各试件梯形积分面积均值 |

### 9.3 论文统计图

论文统计图按材料类型绘制柱状图，并叠加单个试件数据点。可选指标包括：

- 峰值应力。
- 屈服应力。
- 初始斜率。
- 曲线面积。
- 厚度。

误差条可选：

| 选项 | 计算公式 |
| --- | --- |
| SD | 样本标准差，方差分母为 `n - 1` |
| SEM | `SD / sqrt(n)` |
| 95% CI | `1.96 × SEM` |
| 无误差条 | 误差为 0 |

统计值由 `makePaperStats()` 生成，只保留有有效数值的材料类型。

## 10. 导出逻辑

论文统计图支持三种导出格式：

| 格式 | 文件名格式 | 内容 |
| --- | --- | --- |
| PNG | `flexural_figure_<metric>_600dpi.png` | 780 × 540 逻辑尺寸，5 倍缩放绘制 |
| SVG | `flexural_figure_<metric>.svg` | 矢量柱状图 |
| CSV | `flexural_statistics_<metric>.csv` | 分组统计表 |

CSV 导出列为：

```text
type,n,mean,sd,sem,ci95,error_mode,metric
```

数值最多保留 6 位小数。

## 11. 交互与刷新机制

工具采用事件驱动刷新：

- 切换语言会重新应用所有界面文本并刷新图表。
- 修改筛选条件会重置曲线缩放视图并重新计算。
- 修改标准化参数、材料修正系数或屈服识别参数会重算全部特征。
- 曲线图支持鼠标滚轮缩放、拖拽平移和重置视图。
- 浏览器窗口尺寸变化时会重新绘制 Canvas。

所有图表使用 HTML Canvas 直接绘制，没有使用外部绘图库。

## 12. 重要假设与限制

1. `试件类型 + 统一试件编号` 必须能唯一代表一个试件。如果不同测试批次中重复了相同组合，工具会把它们合并到同一试件。
2. 曲线点按 `采样序号` 排序，插值均值曲线默认 `Verformung [mm]` 随采样序号总体单调增加。
3. 截面惯性矩参考模式假设试件宽度一致，因为 CSV 中没有宽度列。
4. D7249 简化表层应力模式是由表观应力换算得到的近似值，适用于对称夹芯、三点弯和表层主导失效情形。
5. 屈服点是算法识别点，不是人工判读点；它会随采样范围、平滑窗口、初始弹性段比例和斜率衰减阈值变化。
6. 面密度比性能依赖用户输入的面密度和材料类型修正系数，默认值相同不代表三类材料真实面密度完全一致。
7. PNG 导出通过高分辨率 Canvas 绘制实现，文件名标注 `600dpi`，但代码没有写入独立 DPI 元数据。

## 13. 推荐使用流程

1. 确认 `data-analysis.csv` 与 HTML 在同一目录，或手动选择正确 CSV。
2. 检查试件类型、批次、编号和厚度是否识别正确。
3. 根据比较目的选择视图：
   - 只看原始测试结果：使用“原始”。
   - 比较厚度修正后结果：使用“标准化”并选择合适标准化方式。
   - 看材料类型整体趋势：使用“类型均值”。
   - 只比较初始线性响应：使用“类型均值：带裁切”。
4. 根据材料结构选择标准化方式：
   - 近似实心矩形截面：优先使用截面惯性矩参考。
   - 夹芯或表层主导结构：使用 D7249 简化表层应力，并检查三种材料的表层厚度设置。
   - 比较单位面密度效率：使用面密度比性能。
5. 调整屈服识别参数，确认屈服点标记与曲线形态一致。
6. 使用材料类型对比表核对均值，再导出论文统计图或 CSV。

File: tests/flexural/docs/methods/zh/method-b-face-stress-standardization.md
# 方法 B：表层应力标准化

[English](../en/method-b-face-stress-standardization.md) | [中文](method-b-face-stress-standardization.md)

## 1. 方法目的

该方法用于对不同厚度试样的三点弯曲结果进行厚度归一化。对于本测试材料，试样总厚度约为 `1.8-2.5 mm`，表层为 `4 层碳纤维`。如果直接比较常规三点弯公式得到的表观弯曲强度，结果会明显受到试样厚度差异影响。

因此，方法 B 的核心思想是：将现有表观弯曲强度换算为碳纤维表层承担的极限应力，使不同厚度试样之间的强度比较更接近表层材料本身的承载能力。

## 2. 适用前提

该方法适用于以下情况：

- 试样具有明显的碳纤维表层承载特征。
- 已知试样总厚度、宽度、支撑跨距和表观弯曲强度。
- 已知或可估算单侧碳纤维表层厚度。
- 主要失效模式与表层拉伸、压缩或弯曲承载有关。

如果主要失效来自芯层剪切、芯层压碎或界面脱粘，则应谨慎使用该方法，并在结果中单独说明失效模式。

## 3. 输入参数

| 符号 | 含义 | 单位 |
|---|---|---|
| `sigma_app` | 现有表观弯曲强度，例如 `sfM` 或最大 `Standardkraft` | MPa |
| `b` | 试样宽度 | mm |
| `d` | 试样总厚度 | mm |
| `S` | 三点弯支撑跨距 | mm |
| `t` | 单侧碳纤维表层厚度 | mm |
| `c` | 芯层厚度 | mm |
| `P_max` | 峰值载荷 | N |
| `sigma_f,u` | 表层极限应力 | MPa |

## 4. 计算公式

首先由现有表观弯曲强度反算峰值载荷：

$$
P_{\max}
=
\frac{2\sigma_{\mathrm{app}}bd^2}{3S}
$$

其中 `sigma_app` 的单位为 `MPa`，即 `N/mm²`，因此计算得到的 `P_max` 单位为 `N`。

然后计算芯层厚度：

$$
c=d-2t
$$

最后计算表层极限应力：

$$
\sigma_{f,u}
=
\frac{P_{\max}S}{2(d+c)bt}
$$

如果不需要显式输出 `P_max`，也可以将上述公式合并为：

$$
\sigma_{f,u}
=
\frac{\sigma_{\mathrm{app}}d^2}
{3(d+c)t}
$$

其中：

$$
c=d-2t
$$

## 5. 计算步骤

1. 从现有数据表中读取每个试样的 `sigma_app`、`b` 和 `d`。
2. 确认三点弯支撑跨距 `S`。
3. 输入单侧碳纤维表层厚度 `t`。
4. 计算芯层厚度 `c = d - 2t`。
5. 计算表层极限应力 `sigma_f,u`。
6. 用 `sigma_f,u` 作为不同厚度试样之间的标准化强度指标。

## 6. 输出建议

建议最终结果表中至少包含以下字段：

| 试件编号 | 类型 | d mm | b mm | sigma_app MPa | t mm | c mm | sigma_f,u MPa |
|---|---|---:|---:|---:|---:|---:|---:|
| 示例 | 3k | 2.26 | 17.71 | 356.73 | - | - | - |

## 7. 简短结论

对于当前 `1.8-2.5 mm` 厚、表层为 `4 层碳纤维` 的弯曲试样，方法 B 比直接比较表观弯曲强度更合理。它可以将厚度差异带来的几何影响转化为表层承载应力，从而更适合用于不同试件类型或不同成形厚度之间的强度比较。

File: tests/flexural/docs/methods/zh/thickness-standardization-calculation-method.md
# 厚度归一化的唯一标准化计算方法

[English](../en/thickness-standardization-calculation-method.md) | [中文](thickness-standardization-calculation-method.md)

## 1. 目的

本文档定义唯一采用的厚度归一化方法：夹芯结构表层应力标准化。该方法用于把不同总厚度、不同芯层厚度的弯折试件换算到统一的表层应力或参考几何峰值载荷下，减少厚度差异对材料比较的影响。

核心思路：

- 将试件视为上下表层承受主要弯曲正应力的夹芯结构。
- 优先输出表层极限应力 `sigma_f,u`，用于比较不同材料或织物类型。
- 在需要与统一试件几何比较时，可由 `sigma_f,u` 反算参考几何下的峰值载荷 `P_max,ref`。
- 若没有实测单侧表层厚度，可先按材料类型、实际铺层和试件总厚度约束使用估算值。本批次为两侧各 4 层纤维的三明治结构，推荐使用 `1x1 = 0.576 mm/侧`、`2x2 = 0.568 mm/侧`、常规 `3K/Roving = 0.780 mm/侧`。

## 2. 适用范围与必要输入

本方法适用于上下表层厚度相同或近似相同的对称夹芯结构。若失效主要发生在表层拉伸或压缩区域，可将表层极限应力作为主要强度指标；若失效主要是芯层剪切、芯层压碎或界面脱粘，则表层应力只能作为辅助指标。

必要输入如下：

| 参数      | 含义                                                | 单位 |
| --------- | --------------------------------------------------- | ---- |
| `b`     | 试件宽度                                            | mm   |
| `d`     | 试件总厚度                                          | mm   |
| `t`     | 单侧表层厚度                                        | mm   |
| `c`     | 芯层厚度，通常由`c = d - 2t` 得到                 | mm   |
| `S`     | 支撑跨距                                            | mm   |
| `L`     | 四点弯加载跨距；三点弯取`0`                       | mm   |
| `P_max` | 峰值载荷                                            | N    |
| `d_ref` | 参考总厚度                                          | mm   |
| `t_ref` | 参考单侧表层厚度                                    | mm   |
| `c_ref` | 参考芯层厚度，通常由`c_ref = d_ref - 2t_ref` 得到 | mm   |
| `b_ref` | 参考试件宽度                                        | mm   |
| `S_ref` | 参考支撑跨距                                        | mm   |
| `L_ref` | 参考四点弯加载跨距；三点弯取`0`                   | mm   |

若当前数据中只有厚度 `d` 和已经计算好的 `Standardkraft [MPa]`，但没有原始峰值载荷 `P_max`、宽度 `b`、跨距 `S` 和表层厚度 `t`，则不能严格使用本方法反算表层极限应力。

## 3. 当前材料属性与表层厚度估算

[`materials/fabric-reports`](../../../../../materials/fabric-reports/) 中的两份织物分析报告给出了当前碳纤维表层材料的基础参数，可用于在缺少实测表层厚度时估算本方法所需的单侧表层厚度 `t`。

### 3.1 物理数值模块

本模块只列出后续计算直接使用的物理数值，便于在报告、网页工具和计算表之间核对。

材料命名约定：

- `1x1`：Plain / Leinwand 平纹织物。
- `2x2`：Twill / Köper 斜纹织物。
- `3K`：未特别说明时指常规 3K 碳纤维织物。

**材料报告原始数值**

| 来源文件                                                                                                                                                  | 织物类型         |  原布面密度 FAW |        总面密度 | 树脂/粉末重量 |        纤维密度 | 纤维材料              |
| --------------------------------------------------------------------------------------------------------------------------------------------------------- | ---------------- | --------------: | --------------: | ------------: | --------------: | --------------------- |
| [`ECC07230189 Gewebeanalyse Entwicklung Twill.pdf`](<../../../../../materials/fabric-reports/ECC07230189 Gewebeanalyse Entwicklung Twill.pdf>)           | Twill / Köper   | `131.8 g/m²` | `140.1 g/m²` | `8.3 g/m²` | `1.78 g/cm³` | Tenax-E IMS65 24K E23 |
| [`ECC07230190 Gewebeanalyse Entwicklung Playnwoven.pdf`](<../../../../../materials/fabric-reports/ECC07230190 Gewebeanalyse Entwicklung Playnwoven.pdf>) | Plain / Leinwand | `134.0 g/m²` | `142.3 g/m²` | `8.3 g/m²` | `1.78 g/cm³` | Tenax-E IMS65 24K E23 |

**计算默认输入**

| 参数      |          默认值 | 说明                                  |
| --------- | --------------: | ------------------------------------- |
| `FAW`   | `132.9 g/m²` | Twill 与 Plain 原布面密度平均值       |
| `rho_f` | `1.78 g/cm³` | 报告给出的碳纤维密度                  |
| `V_f`   |        `0.55` | 典型固化复材估算值，可做敏感性分析    |
| `W_r`   |   `8.3 g/m²` | 报告给出的树脂粉末/涂层重量           |
| `rho_r` | `1.15 g/cm³` | 环氧树脂工程估算密度                  |
| 单侧层数  |           `4` | 当前试样为两侧各 4 层纤维的三明治结构 |

**派生厚度结果**

| 派生量                               |            数值 | 用途                             |
| ------------------------------------ | --------------: | -------------------------------- |
| 单层纤维等效厚度`t_ply,fiber`      |    `0.136 mm` | 只考虑纤维体积分数时的单层厚度   |
| 单层树脂/粉末等效厚度`t_ply,resin` |    `0.007 mm` | 将报告中的单层粉末重量折算为厚度 |
| 单层固化等效厚度`t_ply`            |    `0.143 mm` | 纤维厚度与粉末厚度相加           |
| 单侧 4 层表层厚度`t`               | `0.572 mm/侧` | `1x1`/`2x2` 平均默认输入     |
| 单侧 4 层表层厚度，不计粉末          | `0.544 mm/侧` | 保守敏感性分析输入               |

> 推荐默认值：若 `1x1`/`2x2` 没有实测表层厚度，可先使用单侧 4 层对应的平均值 `t = 0.572 mm/侧`；按材料分别输入时取 `1x1 = 0.576 mm/侧`、`2x2 = 0.568 mm/侧`。若需要更保守地排除粉末/涂层厚度，可使用 `t = 0.544 mm/侧`。常规 `3K` 碳布的默认值见第 3.2 节。

### 3.2 三种材料物理属性记录

本模块单独记录当前弯折测试中使用的三种材料类型。`1x1` 和 `2x2` 的面密度、粉末重量和纤维密度来自材料属性报告；`3K/Roving` 目前没有本批次专属材料报告，因此只把常规 `3K 200 gsm` 碳布资料作为面密度/单层厚度参考，并结合当前试件总厚度约束倒推推荐值。后续若获得本批次 `3K` 供应商数据、铺层实测厚度或显微截面结果，应优先替换该行。

**3K 资料来源**

| 来源                                                                                                              | 公开资料中的关键数值                                                                  | 本文档采用方式                                     |
| ----------------------------------------------------------------------------------------------------------------- | ------------------------------------------------------------------------------------- | -------------------------------------------------- |
| [Easy Composites 200g 2x2 Twill 3K](https://www.easycomposites.us/200g-black-stuff-22-twill-3k-carbon-fiber-cloth) | 200 gsm 级别碳布在 1 bar 真空压实下，单层厚度约`0.25 mm`                            | 只作为干布/压实厚度参考，不直接乘以 4 作为表层厚度 |
| [CA Composites 3K 200GSM Carbon Fiber Cloth](https://cacomposites.com/product/3k-carbon-fiber-cloth/)              | `203 g/m²`，厚度 `0.26 mm`，参考值 `0.25 ± 0.02 mm`，纤维密度 `1.78 g/cm³` | 作为`3K` 面密度级别参考                          |
| [Fibre Glast 3K 2x2 Twill Product Data Sheet](https://s3.amazonaws.com/cdn.fibreglast.com/downloads/00310-B.pdf)   | `5.7 oz/yd²`，约 `200 gsm`，厚度 `.012 in`，即约 `0.305 mm`                  | 作为干布厚度上限参考，不直接用于默认值             |

| 材料编码 | 材料名称          | 织物/丝束说明            | 数据来源                                                                                                                          |    原布面密度 FAW |                总面密度 | 树脂/粉末重量 |        纤维密度 | 纤维材料/牌号                   | 数据状态             |
| -------- | ----------------- | ------------------------ | --------------------------------------------------------------------------------------------------------------------------------- | ----------------: | ----------------------: | ------------: | --------------: | ------------------------------- | -------------------- |
| `1x1`  | Plain / Leinwand  | 平纹织物                 | [`ECC07230190...Playnwoven.pdf`](<../../../../../materials/fabric-reports/ECC07230190 Gewebeanalyse Entwicklung Playnwoven.pdf>) |   `134.0 g/m²` |         `142.3 g/m²` | `8.3 g/m²` | `1.78 g/cm³` | Tenax-E IMS65 24K E23           | 报告值               |
| `2x2`  | Twill / Köper    | 斜纹织物                 | [`ECC07230189...Twill.pdf`](<../../../../../materials/fabric-reports/ECC07230189 Gewebeanalyse Entwicklung Twill.pdf>)           |   `131.8 g/m²` |         `140.1 g/m²` | `8.3 g/m²` | `1.78 g/cm³` | Tenax-E IMS65 24K E23           | 报告值               |
| `3K`   | 常规碳布 / Roving | 非 Tape 型 3K 碳纤维织物 | 外部供应商公开资料                                                                                                                | `200-210 g/m²` | 干布约`200-210 g/m²` |      未含粉末 | `1.78 g/cm³` | 3K 碳纤维，具体牌号随供应商变化 | 公开资料确认的典型值 |

基于单侧 4 层表层假设，可得到各材料当前用于本方法的厚度参数：

| 材料编码 | 厚度依据                                           | 单层厚度`t_ply` | 推荐单侧表层厚度`t` |            敏感性范围 |
| -------- | -------------------------------------------------- | ----------------: | --------------------: | --------------------: |
| `1x1`  | 材料报告 FAW +`V_f = 0.55` + 粉末厚度折算        |      `0.144 mm` |       `0.576 mm/侧` | `0.548-0.576 mm/侧` |
| `2x2`  | 材料报告 FAW +`V_f = 0.55` + 粉末厚度折算        |      `0.142 mm` |       `0.568 mm/侧` | `0.538-0.568 mm/侧` |
| `3K`   | 常规`3K 200 gsm` 面密度参考 + 实测总厚度约束倒推 |      `0.195 mm` |       `0.780 mm/侧` |   `0.72-0.82 mm/侧` |

> 当前推荐：`1x1` 可取 `t = 0.576 mm/侧`，`2x2` 可取 `t = 0.568 mm/侧`；若希望 Plain/Twill 统一处理，可取平均值 `t = 0.572 mm/侧`。常规 `3K/Roving` 碳布应单独取 `t = 0.780 mm/侧`，并在敏感性分析中检查 `0.72-0.82 mm/侧`。`3K` 不再采用供应商干布厚度 `0.26 mm × 4 = 1.04 mm/侧`，因为这会使两侧表层总厚度接近或超过当前试件总厚度。

理论判断：

- 在当前公式中，固化厚度主要由 `FAW`、`rho_f` 和 `V_f` 决定；如果三种材料被赋予几乎相同的面密度和体积分数，计算出的厚度自然会非常接近。
- `1x1` 与 `2x2` 的报告面密度分别为 `134.0 g/m²` 和 `131.8 g/m²`，差异只有约 `1.7%`，所以二者推算出的单侧 4 层厚度只差约 `0.008 mm/侧`。
- 与非 Tape 型常规 `3K` 碳布相比，当前 Plain/Twill 报告材料属于约 `130 g/m²` 级别的展开纤维织物；常规 `3K 200 gsm` 碳布的面密度更高，因此 Roving 单侧 4 层厚度理论上应大于 Plain/Twill，但不能直接使用干布名义厚度相乘。
- 由 Plain/Twill 的表层厚度和实测总厚度可反推当前芯层厚度约 `0.72 mm`；再用 Roving 总厚度中位数约 `2.28 mm` 约束，可得 `t_3K ≈ (2.28 - 0.72) / 2 = 0.78 mm/侧`。这比直接使用干布厚度乘以层数更符合当前试件几何。
- Plain 与 Twill 之间不一定是 Plain 更薄。按当前报告数值，Plain 的 `FAW` 略高于 Twill，因此在相同 `V_f` 下 Plain 反而会略厚；但这个差异很小，通常低于当前估算误差。

常规 `3K` 碳布的单侧 4 层表层厚度参考可按下表记录：

| 资料依据                                                     | 单层厚度或推算方式 |                                   单侧 4 层厚度 |
| ------------------------------------------------------------ | -----------------: | ----------------------------------------------: |
| 面密度法，`FAW≈190-200 g/m²` 且压实后 `V_f≈0.58-0.60` |   `0.18-0.20 mm` |                             `0.72-0.80 mm/侧` |
| 当前实测总厚度约束，取 Plain/Twill 反推芯层`c≈0.72 mm`    |     `(d_3K-c)/2` |                                  `0.78 mm/侧` |
| 供应商干布/1 bar 压实厚度                                    |  `0.25-0.305 mm` | `1.00-1.22 mm/侧`，仅作上限参考，不作为默认值 |

### 3.3 表层厚度推算公式

工程计算中可取平均单层纤维面密度：

$$
FAW_{\mathrm{avg}}=\frac{131.8+134.0}{2}=132.9\ \mathrm{g/m^2}
$$

若已知或假定固化后纤维体积分数 `V_f`，单层固化等效厚度可估算为：

$$
t_{\mathrm{ply}}
=
\frac{FAW}{\rho_f \times 1000 \times V_f}
+
\frac{W_r}{\rho_r \times 1000}
$$

其中：

- `FAW` 为单层纤维面密度，单位 `g/m²`。
- `rho_f` 为纤维密度，单位 `g/cm³`。
- `V_f` 为固化后纤维体积分数。
- `W_r` 为单层树脂粉末/涂层面密度，单位 `g/m²`。
- `rho_r` 为树脂密度，单位 `g/cm³`。
- 公式结果单位为 `mm`。

代入物理数值模块中的默认值：

$$
t_{\mathrm{ply,fiber}}
=
\frac{132.9}{1.78\times1000\times0.55}
=0.136\ \mathrm{mm}
$$

$$
t_{\mathrm{ply,resin}}
=
\frac{8.3}{1.15\times1000}
=0.007\ \mathrm{mm}
$$

$$
t_{\mathrm{ply}}
\approx
0.143\ \mathrm{mm}
$$

若单侧为 4 层，则本方法中使用的单侧表层厚度为：

$$
t=4t_{\mathrm{ply}}\approx0.572\ \mathrm{mm}
$$

因此，当 `1x1`/`2x2` 没有实测表层厚度时，可先使用 `t = 0.572 mm/侧` 作为本方法的 Plain/Twill 平均默认输入；按材料分别输入时取 `1x1 = 0.576 mm/侧`、`2x2 = 0.568 mm/侧`。若需要更保守地排除粉末/涂层厚度，则单层厚度约为 `0.136 mm`，单侧 4 层约为 `0.544 mm`。常规 `3K/Roving` 碳布不使用 Plain/Twill 平均值，也不直接使用供应商干布厚度乘以层数，按第 3.2 节取 `t = 0.780 mm/侧`。

注意：该厚度是由面密度、密度和体积分数推算得到的等效固化厚度，不等同于干布自由状态厚度。正式报告中建议对 `V_f = 0.50-0.60` 和 `t ± 5-10%` 做敏感性分析。

## 4. 唯一方法：夹芯结构表层应力标准化

### 4.1 芯层厚度

若已知试件总厚度 `d` 和单侧表层厚度 `t`，芯层厚度为：

$$
c=d-2t
$$

若没有直接测得的单侧表层厚度，可按第 3 节的材料类型估算值先取 `t`：当前两侧各 4 层结构中，`1x1` 取约 `0.576 mm/侧`，`2x2` 取约 `0.568 mm/侧`，常规 `3K/Roving` 取约 `0.780 mm/侧`，再计算 `c = d - 2t`。若后续获得显微截面或铺层实测厚度，应优先用实测值替换该估算值。

### 4.2 表层极限应力

对于上下表层厚度相同的对称夹芯结构，四点弯条件下的表层极限应力为：

$$
\sigma_{f,u}
=
\frac{P_{\max}(S-L)}
{2(d+c)bt}
$$

三点弯时 `L = 0`，公式简化为：

$$
\sigma_{f,u}
=
\frac{P_{\max}S}
{2(d+c)bt}
$$

其中 `sigma_f,u` 的单位为 `MPa`，因为 `N/mm² = MPa`。

### 4.3 参考几何峰值载荷

得到表层极限应力后，可反算参考几何下的峰值载荷：

$$
P_{\max,\mathrm{ref}}
=
\frac{
2\sigma_{f,u}
(d_{\mathrm{ref}}+c_{\mathrm{ref}})
b_{\mathrm{ref}}t_{\mathrm{ref}}
}
{S_{\mathrm{ref}}-L_{\mathrm{ref}}}
$$

三点弯时：

$$
P_{\max,\mathrm{ref}}
=
\frac{
2\sigma_{f,u}
(d_{\mathrm{ref}}+c_{\mathrm{ref}})
b_{\mathrm{ref}}t_{\mathrm{ref}}
}
{S_{\mathrm{ref}}}
$$

### 4.4 参考几何表观强度

如需和已有表观强度数据或图表格式兼容，可进一步把 `P_max,ref` 写成参考几何下的表观弯曲强度：

$$
\sigma_{\mathrm{app,ref}}
=
\frac{3P_{\max,\mathrm{ref}}S_{\mathrm{ref}}}
{2b_{\mathrm{ref}}d_{\mathrm{ref}}^2}
$$

该值是由本方法的参考几何载荷换算得到的展示量，不应替代表层极限应力作为主要材料指标。

## 5. 推荐计算流程

1. 整理每个试件的 `b`、`d`、`S`、`L`、`P_max` 和材料类型。
2. 若有实测单侧表层厚度，直接记录为 `t`；若没有实测值，按第 3 节估算：当前两侧各 4 层结构中，`1x1` 取约 `0.576 mm/侧`，`2x2` 取约 `0.568 mm/侧`，常规 `3K/Roving` 取约 `0.780 mm/侧`。
3. 计算芯层厚度 `c = d - 2t`，并检查 `c > 0`。
4. 使用第 4.2 节公式计算表层极限应力 `sigma_f,u`。
5. 选择参考几何 `d_ref`、`t_ref`、`c_ref`、`b_ref`、`S_ref` 和 `L_ref`。
6. 使用第 4.3 节公式计算参考几何峰值载荷 `P_max,ref`。
7. 如需论文图表中的统一强度指标，可使用第 4.4 节计算 `sigma_app,ref`，但报告中应同时保留 `sigma_f,u`。
8. 按材料类型分别计算平均值、标准差、标准误或 95% 置信区间，并绘制归一化前后的对比图。

## 6. 输出表模板

单个试件结果建议记录：

| 试件编号 | 类型 | `b` mm | `d` mm | `t` mm | `c` mm | `S` mm | `L` mm | `P_max` N | `sigma_f,u` MPa | `P_max,ref` N | `sigma_app,ref` MPa | 备注         |
| -------- | ---- | -------: | -------: | -------: | -------: | -------: | -------: | ----------: | ----------------: | --------------: | --------------------: | ------------ |
| 示例     | 3K   |     25.0 |     12.0 |      1.0 |     10.0 |    240.0 |      0.0 |        1925 |               420 |            1950 |                     - | 表层控制失效 |

分组统计建议：

| 类型 | 样本数 | 平均厚度 mm | 平均表层厚度 mm | `sigma_f,u` 均值 MPa | 标准差 MPa | 标准误 MPa | 95% CI MPa |
| ---- | -----: | ----------: | --------------: | ---------------------: | ---------: | ---------: | ---------: |
| 1x1  |      - |           - |               - |                      - |          - |          - |          - |
| 2x2  |      - |           - |               - |                      - |          - |          - |          - |
| 3K   |      - |           - |               - |                      - |          - |          - |          - |

## 7. 简短示例

已知夹芯试件：

| 参数      |   数值 |
| --------- | -----: |
| `b`     |  25 mm |
| `d`     |  12 mm |
| `t`     |   1 mm |
| `c`     |  10 mm |
| `S`     | 240 mm |
| `L`     |   0 mm |
| `P_max` | 1925 N |

表层极限应力：

$$
\sigma_{f,u}
=
\frac{1925\times240}
{2(12+10)\times25\times1}
=420\ \mathrm{MPa}
$$

若参考几何为 `d_ref = 14 mm`、`c_ref = 12 mm`、`t_ref = 1 mm`、`b_ref = 25 mm`、`S_ref = 280 mm`，则：

$$
P_{\max,\mathrm{ref}}
=
\frac{2\times420\times(14+12)\times25\times1}
{280}
=1950\ \mathrm{N}
$$

这表示：该试件若换算到参考几何，在表层极限应力不变的假设下，对应峰值载荷约为 `1950 N`。
