Repository: CreeperUX/PA-composite-material-testing

# PA 复材弯折测试

PA composite material flexural testing project files.

This repository currently focuses on the `弯折测试/` portion of the local project. It stores the flexural test analysis reports, test result spreadsheets, exported PDFs, CSV data, and the local HTML analysis helper.

Large raw datasets from the wider local project are intentionally not committed:

- Sony RAW/JPEG photo sets (`*.ARW`, `*.JPG`)
- CT reconstruction files (`*.rek`)
- CT image slices (`*.tif`)
- RAW photo sidecars (`*.xmp`)
- local logs and Autodesk `OldVersions` backup folders

The full local project folder was about 17.4 GB when this repository was created, with several files larger than GitHub's normal file limit. Keep those large raw files in the original local/OneDrive storage, or move them to a dedicated large-data solution such as Git LFS, Zenodo, OSF, or institutional storage if they need remote archival.

# Flexural testing

[English](#english) | [中文](#中文)

## English

| Directory | Contents |
|---|---|
| [`analysis/`](analysis/) | Browser analysis tool and default processed CSV |
| [`docs/methods/`](docs/methods/) | Normalization methods and analysis-tool notes with matching files under `en/` and `zh/` |
| [`docs/reports/`](docs/reports/) | Analysis reports with matching English and Chinese files under `en/` and `zh/` |
| [`forms/`](forms/) | Four-point test preparation and record forms plus the laboratory PDF |
| [`test-results/`](test-results/) | Original German machine-exported XLS files and matching PDF reports |

To use the analysis tool, open [`analysis/data-analysis-tool.html`](analysis/data-analysis-tool.html). Keep [`analysis/data-analysis.csv`](analysis/data-analysis.csv) beside it for default loading.

Separate translations use the same filename in sibling `en/` and `zh/` directories. English technical documents are authoritative; Chinese versions provide aligned reading support.

Paired flexural documents:

- Analysis-tool implementation: [English](docs/methods/en/analysis-tool-implementation.md) / [Chinese](docs/methods/zh/analysis-tool-implementation.md)
- Method B face-stress standardization: [English](docs/methods/en/method-b-face-stress-standardization.md) / [Chinese](docs/methods/zh/method-b-face-stress-standardization.md)
- Thickness-normalization research: [English](docs/methods/en/thickness-normalization-research.md) / [Chinese](docs/methods/zh/thickness-normalization-research.md)
- Canonical thickness-standardization calculation: [English](docs/methods/en/thickness-standardization-calculation-method.md) / [Chinese](docs/methods/zh/thickness-standardization-calculation-method.md)
- Flexural-test analysis report: [English](docs/reports/en/flexural-test-analysis-report.md) / [Chinese](docs/reports/zh/flexural-test-analysis-report.md)

The formatted result-summary workbook remains in local archival storage until it can be converted without changing formulas or formatting.

## 中文

| 目录 | 内容 |
|---|---|
| [`analysis/`](analysis/) | 浏览器端分析工具及默认的处理后 CSV 数据 |
| [`docs/methods/`](docs/methods/) | 标准化方法及分析工具实现说明；同名文件分别存放于 `en/` 和 `zh/` |
| [`docs/reports/`](docs/reports/) | 分别存放于 `en/` 与 `zh/` 的英语和中文分析报告 |
| [`forms/`](forms/) | 四点弯折试验准备表、记录表及实验室 PDF |
| [`test-results/`](test-results/) | 德语设备原始 XLS 导出文件及对应 PDF 报告 |

使用分析工具时，请打开 [`analysis/data-analysis-tool.html`](analysis/data-analysis-tool.html)，并将默认数据 [`analysis/data-analysis.csv`](analysis/data-analysis.csv) 保持在同一目录中。

独立翻译版本采用相同文件名，并分别放在同级 `en/` 与 `zh/` 目录中。英语技术文档为正式版本；中文版本提供内容对齐的阅读支持。

弯折测试中英配对文档：

- 分析工具实现说明：[英语版](docs/methods/en/analysis-tool-implementation.md) / [中文版](docs/methods/zh/analysis-tool-implementation.md)
- 方法 B 表层应力标准化：[英语版](docs/methods/en/method-b-face-stress-standardization.md) / [中文版](docs/methods/zh/method-b-face-stress-standardization.md)
- 厚度归一化研究：[英语版](docs/methods/en/thickness-normalization-research.md) / [中文版](docs/methods/zh/thickness-normalization-research.md)
- 唯一厚度标准化计算方法：[英语版](docs/methods/en/thickness-standardization-calculation-method.md) / [中文版](docs/methods/zh/thickness-standardization-calculation-method.md)
- 弯折测试分析报告：[英语版](docs/reports/en/flexural-test-analysis-report.md) / [中文版](docs/reports/zh/flexural-test-analysis-report.md)

带格式的结果汇总工作簿继续保存在本地归档中，直至能够在不改变公式或格式的情况下完成转换。

File: tests/flexural/docs/reports/zh/flexural-test-analysis-report.md
# 弯折测试分析报告

[English](../en/flexural-test-analysis-report.md) | [中文](flexural-test-analysis-report.md)

## 1. 报告目的

本文档用于整理弯折测试数据分析结果，记录原始测试数据、厚度标准化方法、材料类型对比、统计图表和最终结论。

## 2. 数据来源

| 项目         | 内容                                                          |
| ------------ | ------------------------------------------------------------- |
| 数据文件     | [`analysis/data-analysis.csv`](../../../analysis/data-analysis.csv)       |
| 分析工具     | [`analysis/data-analysis-tool.html`](../../../analysis/data-analysis-tool.html) |
| 测试类型     | 三点弯折测试                                                  |
| 材料类型     | Roving /`3k`，Plain / `1x1`，Twill / `2x2`              |
| 主要原始指标 | `Verformung [mm]`，`Standardkraft [MPa]`，`厚度 h [mm]` |

## 3. 厚度标准化方法

本报告采用新版厚度标准化计算方法中的夹芯结构表层应力标准化。对每个试件，将原始表观弯曲应力换算为 D7249 简化表层应力，用于削弱总厚度和芯层厚度差异对材料对比的影响。

当前试件为两侧各 4 层纤维的三明治结构。表层厚度按材料类型分别取值：

| 材料类型 | 工具显示 | 单侧表层厚度`t` |
| -------- | -------- | ----------------: |
| `3k`   | Roving   |   `0.780 mm/侧` |
| `1x1`  | Plain    |   `0.576 mm/侧` |
| `2x2`  | Twill    |   `0.568 mm/侧` |

其中 Plain 和 Twill 来自材料报告面密度、纤维密度和固化体积分数估算；Roving 不直接使用供应商干布厚度乘以层数，而是结合当前 Roving 总厚度约 `2.2 mm` 与 Plain/Twill 反推芯层厚度约 `0.72 mm` 后估算。

换算公式：

$$
c = d - 2t
$$

$$
\sigma_f
=
\sigma_{\mathrm{app}}
\frac{d^2}{3t(d+c)}
$$

其中 `d` 为试件总厚度，`t` 为单侧表层厚度，`c` 为芯层厚度，`\sigma_app` 为原始表观弯曲应力，`\sigma_f` 为标准化后的表层应力。

## 4. 筛选与分析设置

| 设置项       | 当前设置                                         |
| ------------ | ------------------------------------------------ |
| 测试批次     | `01_21`，`01_22`，`01_23_H`，`01_24_H`   |
| 试件编号范围 | 每种材料`1-12`，共 36 个试件                   |
| 厚度范围     | `1.77-2.33 mm`                                 |
| 采样序号范围 | `1-1019`，未进行采样裁切                       |
| 标准化方式   | D7249 简化表层应力                               |
| 屈服识别参数 | 初始弹性段比例：`0.18`；斜率衰减阈值：`0.75` |

本节统计使用当前全部筛选数据。峰值、屈服、初始斜率和曲线面积均基于 D7249 表层应力标准化后的曲线计算；原始峰值仅作为对照列保留。

## 5. 材料类型统计结果

### 5.1 分组统计

表中数值为平均值 ± 样本标准差。

| 材料类型       | 样本数`n` |            厚度 mm |   芯层厚度`c` mm |      原始峰值 MPa |    D7249 峰值 MPa |    D7249 屈服 MPa |   初始斜率 MPa/mm |   曲线面积 MPa·mm |
| -------------- | ----------: | -----------------: | -----------------: | ----------------: | ----------------: | ----------------: | ----------------: | -----------------: |
| Roving /`3k` |          12 | `2.236 ± 0.110` | `0.676 ± 0.110` | `347.3 ± 38.3` | `254.7 ± 24.1` | `237.7 ± 23.0` | `141.5 ± 17.0` |  `387.8 ± 91.6` |
| Plain /`1x1` |          12 | `1.869 ± 0.062` | `0.717 ± 0.062` | `317.1 ± 30.6` | `247.7 ± 21.5` | `236.9 ± 24.1` |  `137.8 ± 8.2` | `313.8 ± 126.0` |
| Twill /`2x2` |          12 | `1.857 ± 0.040` | `0.721 ± 0.040` | `314.7 ± 22.9` | `247.0 ± 17.6` | `239.4 ± 26.8` | `134.2 ± 10.1` | `455.5 ± 414.6` |

### 5.2 单个试件结果

| 类型    | 编号 | 厚度 mm | 芯层`c` mm | 原始峰值 MPa | D7249 峰值 MPa | D7249 屈服 MPa | 峰值变形 mm | 屈服变形 mm |
| ------- | ---: | ------: | -----------: | -----------: | -------------: | -------------: | ----------: | ----------: |
| `3k`  |    1 |    2.26 |        0.700 |        356.7 |          263.1 |          248.5 |       1.879 |       1.667 |
| `3k`  |    2 |    2.33 |        0.770 |        327.4 |          245.0 |          236.3 |       1.729 |       1.608 |
| `3k`  |    3 |    2.33 |        0.770 |        353.3 |          264.4 |          247.6 |       1.922 |       1.710 |
| `3k`  |    4 |    2.27 |        0.710 |        337.7 |          249.6 |          227.9 |       1.849 |       1.617 |
| `3k`  |    5 |    2.28 |        0.720 |        371.1 |          274.8 |          236.4 |       1.999 |       1.616 |
| `3k`  |    6 |    2.28 |        0.720 |        363.8 |          269.4 |          251.8 |       1.959 |       1.736 |
| `3k`  |    7 |    2.29 |        0.730 |        323.4 |          240.0 |          214.9 |       1.846 |       1.593 |
| `3k`  |    8 |    1.94 |        0.380 |        448.6 |          311.0 |          297.2 |       1.585 |       1.484 |
| `3k`  |    9 |    2.31 |        0.750 |        295.6 |          220.3 |          212.3 |       1.702 |       1.621 |
| `3k`  |   10 |    2.16 |        0.600 |        319.4 |          230.7 |          218.5 |       1.802 |       1.641 |
| `3k`  |   11 |    2.15 |        0.590 |        328.3 |          236.7 |          223.1 |       1.724 |       1.562 |
| `3k`  |   12 |    2.23 |        0.670 |        342.4 |          250.9 |          238.3 |       1.944 |       1.773 |
| `1x1` |    1 |    1.86 |        0.708 |        304.2 |          237.1 |          228.0 |       1.691 |       1.569 |
| `1x1` |    2 |    1.86 |        0.708 |        292.4 |          228.0 |          225.9 |       1.570 |       1.549 |
| `1x1` |    3 |    1.85 |        0.698 |        356.7 |          277.2 |          257.2 |       1.885 |       1.693 |
| `1x1` |    4 |    1.84 |        0.688 |        370.6 |          287.2 |          280.2 |       2.078 |       1.917 |
| `1x1` |    5 |    1.90 |        0.748 |        290.5 |          229.2 |          225.8 |       1.603 |       1.573 |
| `1x1` |    6 |    1.86 |        0.708 |        290.2 |          226.3 |          223.1 |       1.610 |       1.519 |
| `1x1` |    7 |    1.77 |        0.618 |        320.9 |          243.6 |          239.6 |       1.720 |       1.690 |
| `1x1` |    8 |    1.79 |        0.638 |        368.0 |          281.0 |          277.3 |       1.918 |       1.887 |
| `1x1` |    9 |    1.84 |        0.688 |        318.0 |          246.5 |          216.7 |       1.997 |       1.594 |
| `1x1` |   10 |    1.98 |        0.828 |        297.6 |          240.5 |          197.8 |       1.678 |       1.294 |
| `1x1` |   11 |    1.94 |        0.788 |        297.3 |          237.3 |          234.5 |       1.596 |       1.556 |
| `1x1` |   12 |    1.94 |        0.788 |        299.3 |          239.0 |          236.1 |       1.565 |       1.545 |
| `2x2` |    1 |    1.84 |        0.704 |        307.2 |          239.9 |          237.4 |       1.755 |       1.735 |
| `2x2` |    2 |    1.87 |        0.734 |        326.7 |          257.5 |          255.8 |       1.790 |       1.780 |
| `2x2` |    3 |    1.86 |        0.724 |        308.4 |          242.3 |          237.5 |       1.943 |       1.701 |
| `2x2` |    4 |    1.84 |        0.704 |        297.3 |          232.2 |          229.4 |       1.605 |       1.585 |
| `2x2` |    5 |    1.92 |        0.784 |        324.7 |          259.8 |          255.2 |       1.640 |       1.610 |
| `2x2` |    6 |    1.85 |        0.714 |        289.8 |          227.0 |          216.8 |       1.723 |       1.471 |
| `2x2` |    7 |    1.82 |        0.684 |        349.6 |          271.4 |          271.4 |       1.982 |       1.982 |
| `2x2` |    8 |    1.80 |        0.664 |        314.5 |          242.7 |          232.5 |       1.754 |       1.532 |
| `2x2` |    9 |    1.81 |        0.674 |        310.2 |          240.1 |          232.8 |       1.702 |       1.600 |
| `2x2` |   10 |    1.93 |        0.794 |        270.5 |          217.1 |          173.8 |       1.517 |       1.819 |
| `2x2` |   11 |    1.87 |        0.734 |        347.4 |          273.8 |          269.7 |       1.841 |       1.811 |
| `2x2` |   12 |    1.87 |        0.734 |        330.6 |          260.6 |          260.6 |       1.800 |       1.800 |

### 5.3 截面密度归一化单位性能

对于板材实际应用，单位截面密度下提供的力学性能更适合直接比较材料效率。本节使用以下截面密度：

| 材料类型       | 截面密度 |
| -------------- | -------: |
| Roving /`3k` |  `160` |
| Plain /`1x1` |  `130` |
| Twill /`2x2` |  `130` |

单位性能按下式计算：

$$
P_{\mathrm{specific}}=\frac{P_{\mathrm{D7249}}}{\rho_A}
$$

其中 `P_D7249` 为 D7249 标准化后的力学指标，`\rho_A` 为对应材料的截面密度。表中数值为平均值 ± 样本标准差。

| 材料类型       | 截面密度 |          峰值/密度 |          屈服/密度 |      初始斜率/密度 |      曲线面积/密度 |
| -------------- | -------: | -----------------: | -----------------: | -----------------: | -----------------: |
| Roving /`3k` |      160 | `1.592 ± 0.151` | `1.486 ± 0.144` | `0.884 ± 0.106` | `2.424 ± 0.573` |
| Plain /`1x1` |      130 | `1.906 ± 0.166` | `1.822 ± 0.185` | `1.060 ± 0.063` | `2.414 ± 0.969` |
| Twill /`2x2` |      130 | `1.900 ± 0.136` | `1.841 ± 0.206` | `1.032 ± 0.078` | `3.504 ± 3.189` |

以 Roving 为基准，Plain 的单位密度峰值约为 `119.7%`，Twill 约为 `119.4%`。屈服单位性能方面，Plain 约为 Roving 的 `122.6%`，Twill 约为 `123.9%`。因此在板材应用中，如果质量或单位截面密度是关键约束，Plain 和 Twill 的材料效率优于 Roving。

### 5.4 QC 一致性评价

对于实际板材应用，除平均性能外，同一材料批次内 12 个试件的力学表现一致性也应作为比较标准。本报告采用变异系数作为 QC 指标：

$$
CV=\frac{SD}{\bar{x}}\times100\%
$$

其中 `SD` 为样本标准差，`\bar{x}` 为样本平均值。`CV` 越低，说明组内一致性越好。QC 评价优先使用 D7249 峰值、D7249 屈服和初始斜率；曲线面积受测试终止变形影响较大，仅作为辅助参考。

| 材料类型 | 样本数 `n` | 峰值 CV | 屈服 CV | 初始斜率 CV | 曲线面积 CV | 关键 QC 平均 CV |
|---|---:|---:|---:|---:|---:|---:|
| Roving / `3k` | 12 | `9.5%` | `9.7%` | `12.0%` | `23.6%` | `10.4%` |
| Plain / `1x1` | 12 | `8.7%` | `10.2%` | `5.9%` | `40.1%` | `8.3%` |
| Twill / `2x2` | 12 | `7.1%` | `11.2%` | `7.6%` | `91.0%` | `8.6%` |

从关键 QC 平均 CV 看，Plain 的一致性最好，Twill 接近 Plain，Roving 略差。若只看强度峰值一致性，Twill 最稳定；若看初始刚度一致性，Plain 明显最好。曲线面积的离散性较大，尤其 Twill 达到 `91.0%`，说明该指标对测试终止条件或个别长变形曲线非常敏感，不建议作为主要 QC 判据。

## 6. 图表记录

### 6.1 原始曲线

原始 `Standardkraft [MPa] - Verformung [mm]` 曲线显示 Roving 的表观峰值最高，平均原始峰值为 `347.3 MPa`；Plain 和 Twill 分别为 `317.1 MPa` 与 `314.7 MPa`。这一差异同时包含材料承载能力和试件厚度/芯层几何差异，因此不直接作为最终材料强度排序依据。

### 6.2 标准化曲线

D7249 表层应力标准化后，三类材料的峰值显著接近：Roving 为 `254.7 MPa`，Plain 为 `247.7 MPa`，Twill 为 `247.0 MPa`。这说明原始表观峰值中相当一部分差异来自厚度和几何效应。

### 6.3 材料类型均值曲线

各材料类型均值曲线建议在 [`analysis/data-analysis-tool.html`](../../../analysis/data-analysis-tool.html) 中使用“类型均值”或“类型均值：带裁切”视图导出。若比较强度极限，优先使用 D7249 标准化后的峰值；若比较初始响应，优先使用线性段裁切均值和初始斜率。

### 6.4 论文统计图

论文统计图建议至少导出以下三类：

1. D7249 峰值表层应力，误差条使用 SD。
2. D7249 屈服表层应力，误差条使用 SD。
3. 初始斜率，误差条使用 SD。
4. QC 一致性图，使用峰值 CV、屈服 CV 和初始斜率 CV。

曲线面积可作为辅助图，但该指标受测试终止变形影响较大，Twill 组的离散尤其明显，不建议单独作为主要结论依据。

## 7. 结果讨论

### 7.1 厚度影响

原始峰值中 Roving 明显高于 Plain 和 Twill，平均值分别为 `347.3 MPa`、`317.1 MPa` 和 `314.7 MPa`。经过 D7249 表层应力标准化后，三者峰值变为 `254.7 MPa`、`247.7 MPa` 和 `247.0 MPa`，差距从原始表观值中的约 `30 MPa` 缩小到约 `8 MPa`。

这表明试件总厚度和芯层几何对原始表观弯曲强度有明显影响。对于本批试件，直接比较 `Standardkraft [MPa]` 会高估 Roving 相对 Plain/Twill 的优势；D7249 表层应力更适合作为跨厚度对比指标。

### 7.2 材料类型差异

按 D7249 标准化峰值比较，Roving 平均值最高，为 `254.7 MPa`，比 Plain 的 `247.7 MPa` 高约 `2.8%`，比 Twill 的 `247.0 MPa` 高约 `3.1%`。Plain 和 Twill 的标准化峰值几乎相同。

屈服应力方面，三者也非常接近：Roving 为 `237.7 MPa`，Plain 为 `236.9 MPa`，Twill 为 `239.4 MPa`。这说明在当前屈服识别参数下，三类编织方式的初始失稳或屈服特征没有明显拉开。

初始斜率方面，Roving 最高，为 `141.5 MPa/mm`，Plain 为 `137.8 MPa/mm`，Twill 为 `134.2 MPa/mm`。趋势上 Roving 稍硬，Twill 稍低，但组间差距不大。

若按截面密度归一化，材料排序发生变化。Roving 的截面密度为 `160`，Plain 和 Twill 为 `130`。单位密度峰值分别为 Roving `1.592`、Plain `1.906`、Twill `1.900`；单位密度屈服分别为 Roving `1.486`、Plain `1.822`、Twill `1.841`。因此，虽然 Roving 的绝对标准化峰值略高，但单位截面密度下 Plain 和 Twill 的承载效率更高，二者相对 Roving 约有 `19-24%` 的单位性能优势。

曲线面积方面，Twill 平均值最高，但标准差很大，说明该指标受个别长曲线或测试终止变形影响较强。当前报告中应把曲线面积作为韧性/延展响应的辅助指标，而不是主要强度判断。

### 7.3 QC 一致性

将 12 个试件的组内一致性作为 QC 指标后，材料评价可以避免只看平均值。以 D7249 峰值、D7249 屈服和初始斜率三个关键指标的平均 CV 衡量，Plain 为 `8.3%`，Twill 为 `8.6%`，Roving 为 `10.4%`。因此 Plain 的整体一致性最好，Twill 与 Plain 接近，Roving 稍弱。

分指标看，Twill 的峰值 CV 最低，仅 `7.1%`，说明其极限强度重复性最好；Plain 的初始斜率 CV 最低，为 `5.9%`，说明其初始刚度重复性最好；Roving 的峰值和屈服 CV 仍低于 `10%` 左右，但初始斜率 CV 达到 `12.0%`，整体一致性略逊。

曲线面积不适合作为主要 QC 指标。Twill 的曲线面积 CV 达到 `91.0%`，Plain 为 `40.1%`，说明面积指标强烈受曲线终止变形或个别试件延展响应影响。正式质量控制应优先使用峰值、屈服和初始斜率的 CV。

### 7.4 失效模式与适用性

D7249 简化表层应力标准化假设弯曲失效主要由上下表层承载控制，并且上下表层近似对称。当前数据文件中没有直接记录断口、芯层剪切或界面脱粘信息，因此本报告先将 D7249 标准化结果作为主要几何修正指标。

需要注意的是，若某些试件主要发生芯层剪切、芯层压溃或界面脱粘，则表层应力不应被解释为纯粹的纤维层极限强度。后续应结合试件照片、断口观察或显微截面对该假设进行确认。

此外，`3k-08` 的厚度为 `1.94 mm`，明显低于其他 Roving 试件，按当前 `t = 0.780 mm/侧` 计算得到芯层厚度仅 `0.380 mm`，其 D7249 峰值达到 `311.0 MPa`，显著高于本组多数试件。该点建议在正式统计中单独检查厚度测量和试件结构。

## 8. 结论

1. 原始表观弯曲强度显示 Roving 高于 Plain 和 Twill，但 D7249 标准化后差距明显缩小，说明厚度和芯层几何是本批数据中的重要影响因素。
2. 采用当前表层厚度估算后，三种材料的绝对标准化峰值接近：Roving `254.7 MPa`、Plain `247.7 MPa`、Twill `247.0 MPa`。Roving 略高，但优势幅度仅约 `3%`。
3. 对于板材实际应用，更推荐使用单位截面密度性能作为主要对比指标。按 Roving `160`、Plain/Twill `130` 归一化后，Plain 和 Twill 的单位密度峰值约为 Roving 的 `120%`，单位密度屈服约为 Roving 的 `123-124%`。
4. 在单位截面密度效率上，Plain 与 Twill 明显优于 Roving；Plain 的单位密度初始斜率最高，Twill 的单位密度屈服略高。若优先考虑轻量化板材效率，Plain/Twill 是更优选择。
5. 从 QC 一致性看，Plain 的关键指标平均 CV 最低，为 `8.3%`；Twill 为 `8.6%`，与 Plain 接近；Roving 为 `10.4%`，一致性略弱。若要求批次稳定性，Plain/Twill 仍优于 Roving。
6. 综合单位密度性能和 QC 一致性，Plain 是最均衡的选择；Twill 的单位屈服和峰值一致性表现很好，但曲线面积离散较大；Roving 绝对峰值略高，但单位密度效率和一致性不占优。
7. `3k-08` 和 Twill 曲线面积离散应在正式报告中标注为需要复核的点，避免单个异常试件或测试终止条件影响结论。

## 9. 后续工作

- 增加显微截面或铺层实测表层厚度，以替代当前估算值。
- 对 `3k` 单侧表层厚度在 `0.72-0.82 mm/侧` 范围内进行敏感性分析。
- 通过排除粉末/涂层厚度，对 `1x1` 和 `2x2` 进行保守敏感性分析。
- 使用统一编号导出最终图表，用于论文或演示材料。
