Repository: CreeperUX/PA-composite-material-testing

# PA 复材弯折测试

PA composite material flexural testing project files.

This repository currently focuses on the `弯折测试/` portion of the local project. It stores the flexural test analysis reports, test result spreadsheets, exported PDFs, CSV data, and the local HTML analysis helper.

Large raw datasets from the wider local project are intentionally not committed:

- Sony RAW/JPEG photo sets (`*.ARW`, `*.JPG`)
- CT reconstruction files (`*.rek`)
- CT image slices (`*.tif`)
- RAW photo sidecars (`*.xmp`)
- local logs and Autodesk `OldVersions` backup folders

The full local project folder was about 17.4 GB when this repository was created, with several files larger than GitHub's normal file limit. Keep those large raw files in the original local/OneDrive storage, or move them to a dedicated large-data solution such as Git LFS, Zenodo, OSF, or institutional storage if they need remote archival.

# Flexural testing

[English](#english) | [中文](#中文)

## English

| Directory | Contents |
|---|---|
| [`analysis/`](analysis/) | Browser analysis tool and default processed CSV |
| [`docs/methods/`](docs/methods/) | Normalization methods and analysis-tool notes with matching files under `en/` and `zh/` |
| [`docs/reports/`](docs/reports/) | Analysis reports with matching English and Chinese files under `en/` and `zh/` |
| [`forms/`](forms/) | Four-point test preparation and record forms plus the laboratory PDF |
| [`test-results/`](test-results/) | Original German machine-exported XLS files and matching PDF reports |

To use the analysis tool, open [`analysis/data-analysis-tool.html`](analysis/data-analysis-tool.html). Keep [`analysis/data-analysis.csv`](analysis/data-analysis.csv) beside it for default loading.

Separate translations use the same filename in sibling `en/` and `zh/` directories. English technical documents are authoritative; Chinese versions provide aligned reading support.

Paired flexural documents:

- Analysis-tool implementation: [English](docs/methods/en/analysis-tool-implementation.md) / [Chinese](docs/methods/zh/analysis-tool-implementation.md)
- Method B face-stress standardization: [English](docs/methods/en/method-b-face-stress-standardization.md) / [Chinese](docs/methods/zh/method-b-face-stress-standardization.md)
- Thickness-normalization research: [English](docs/methods/en/thickness-normalization-research.md) / [Chinese](docs/methods/zh/thickness-normalization-research.md)
- Canonical thickness-standardization calculation: [English](docs/methods/en/thickness-standardization-calculation-method.md) / [Chinese](docs/methods/zh/thickness-standardization-calculation-method.md)
- Flexural-test analysis report: [English](docs/reports/en/flexural-test-analysis-report.md) / [Chinese](docs/reports/zh/flexural-test-analysis-report.md)

The formatted result-summary workbook remains in local archival storage until it can be converted without changing formulas or formatting.

## 中文

| 目录 | 内容 |
|---|---|
| [`analysis/`](analysis/) | 浏览器端分析工具及默认的处理后 CSV 数据 |
| [`docs/methods/`](docs/methods/) | 标准化方法及分析工具实现说明；同名文件分别存放于 `en/` 和 `zh/` |
| [`docs/reports/`](docs/reports/) | 分别存放于 `en/` 与 `zh/` 的英语和中文分析报告 |
| [`forms/`](forms/) | 四点弯折试验准备表、记录表及实验室 PDF |
| [`test-results/`](test-results/) | 德语设备原始 XLS 导出文件及对应 PDF 报告 |

使用分析工具时，请打开 [`analysis/data-analysis-tool.html`](analysis/data-analysis-tool.html)，并将默认数据 [`analysis/data-analysis.csv`](analysis/data-analysis.csv) 保持在同一目录中。

独立翻译版本采用相同文件名，并分别放在同级 `en/` 与 `zh/` 目录中。英语技术文档为正式版本；中文版本提供内容对齐的阅读支持。

弯折测试中英配对文档：

- 分析工具实现说明：[英语版](docs/methods/en/analysis-tool-implementation.md) / [中文版](docs/methods/zh/analysis-tool-implementation.md)
- 方法 B 表层应力标准化：[英语版](docs/methods/en/method-b-face-stress-standardization.md) / [中文版](docs/methods/zh/method-b-face-stress-standardization.md)
- 厚度归一化研究：[英语版](docs/methods/en/thickness-normalization-research.md) / [中文版](docs/methods/zh/thickness-normalization-research.md)
- 唯一厚度标准化计算方法：[英语版](docs/methods/en/thickness-standardization-calculation-method.md) / [中文版](docs/methods/zh/thickness-standardization-calculation-method.md)
- 弯折测试分析报告：[英语版](docs/reports/en/flexural-test-analysis-report.md) / [中文版](docs/reports/zh/flexural-test-analysis-report.md)

带格式的结果汇总工作簿继续保存在本地归档中，直至能够在不改变公式或格式的情况下完成转换。

File: tests/flexural/forms/four-point-flexural-test-laboratory-parameter-sheet.md
# Four-Point Flexural Test - Laboratory Parameter Sheet

## Fixture setup

| Item                                              | Setting | Unit | Verified / measured value |
| ------------------------------------------------- | ------: | ---: | ------------------------: |
| Left support to left loading point                |   20.00 |   mm |                           |
| Distance between loading points (inner span`L`) |   20.00 |   mm |                           |
| Right loading point to right support              |   20.00 |   mm |                           |
| Distance between support points (outer span`S`) |   60.00 |   mm |                           |
| Loading-roller radius                             |   2.25* |   mm |                           |
| Support-roller radius                             |   2.25* |   mm |                           |
| Four-point fixture ID                             |         |    - |                           |

`*` The historical three-point report used a 2.25 mm radius; verify the actual four-point fixture.

The loading-head speed of `2.50 mm/min` was converted for the four-point geometry (`S=60 mm`, `L=20 mm`) to maintain the same nominal outer-fibre strain rate as the historical three-point test (`S=40 mm`, `1.00 mm/min`).
