Repository: CreeperUX/PA-composite-material-testing

# PA 复材弯折测试

PA composite material flexural testing project files.

This repository currently focuses on the `弯折测试/` portion of the local project. It stores the flexural test analysis reports, test result spreadsheets, exported PDFs, CSV data, and the local HTML analysis helper.

Large raw datasets from the wider local project are intentionally not committed:

- Sony RAW/JPEG photo sets (`*.ARW`, `*.JPG`)
- CT reconstruction files (`*.rek`)
- CT image slices (`*.tif`)
- RAW photo sidecars (`*.xmp`)
- local logs and Autodesk `OldVersions` backup folders

The full local project folder was about 17.4 GB when this repository was created, with several files larger than GitHub's normal file limit. Keep those large raw files in the original local/OneDrive storage, or move them to a dedicated large-data solution such as Git LFS, Zenodo, OSF, or institutional storage if they need remote archival.

File: 弯折测试/厚度归一化方式.md
# 标准化三明治结构碳纤维增强材料弯曲测试结果的厚度校正方法研究

## 执行摘要

对于“纤维增强表层 + 夹芯芯材”的三明治结构，**不同最终成形厚度会显著改变用通用弯曲公式得到的表观弯曲强度与模量**。根本原因不是材料本体一定变了，而是：中性轴位置、表层到中性轴的力臂、芯层剪切变形占比、跨厚比、以及大挠度/机架柔度修正路径都会随厚度一起变化；因此，直接把 ASTM D790、ISO 178 或 ASTM D7264 的“名义弯曲应力/模量”当成可跨厚度直接比较的“材料常数”，在夹芯结构上往往会把几何效应和材料效应混在一起。ASTM D790 自身就明确指出：对高度各向异性的层合板，简单梁公式给出的只是基于均质梁假设的**apparent strength**，并且结果强烈依赖铺层；ASTM D7264 也明确指出弯曲性能会随试样厚度、受压面、环境和铺层而变化；ISO 178 也提醒其公式建立在线弹性、小挠度假设之上，并对模量测量要求柔度修正或直接挠度测量。citeturn7view3turn36view0turn9view5turn13search4turn39search0

对这类材料，**最稳妥的厚度标准化思路不是继续用“实心矩形梁”名义应力去硬比**，而是把试验结果转换成更接近结构本征量的指标。就强度而言，最推荐的是按 ASTM D7249 的**表层极限应力**反算，因为它显式引入表层厚度、芯层厚度和支撑/加载跨距，能把“总厚度变化”转化为“同一表层材料在不同几何中的受力关系”；就刚度而言，最推荐的是按 ASTM D7250 的**等效弯曲刚度 \(D\)** 和**横向剪切刚度 \(U\)** 分解，再结合夹芯梁理论回算表层模量/芯层剪切模量，并重构到统一参考几何；如果只有历史峰值载荷和总厚度、却缺少表层厚度或应变数据，才退而采用幂律/Bažant 型尺寸效应回归做经验厚度修正。citeturn38search0turn25view1turn25view4turn24search1turn24search9turn22search1

本报告最终建议采用分层流程。**首选流程**是“D7249 表层应力标准化 + D7250 刚度分解”；**备选流程**是“夹芯梁简化模型 + 参考厚度重构”；**兜底流程**是“同一工艺族内的经验厚度回归”。如果必须在一个方法里给出最简、最可实施、且最能消除成形厚度差异的结果，建议最终报告把主指标设为：“表层极限应力 \(\sigma_{f,u}\)”“参考几何下的重构峰值载荷 \(P_{u,\mathrm{ref}}\)”和“参考几何下的重构刚度曲线”，而把 D790/ISO 178 风格的名义弯曲强度仅作为附录中的表观值保留。citeturn38search0turn25view1turn36view0turn14search0

## 问题背景与标准边界

三明治结构的典型构成是“两侧高模量表层 + 中间低密度芯层”。在弯曲下，表层主要承担拉压正应力，芯层主要承担面间距带来的剪切与稳定作用，因此这类结构的高比刚度/比强度，正来自“薄而强的表层”与“厚而轻的芯层”之间的几何耦合，而不是来自一个可用实心梁公式代表的均质截面。MIT 的夹芯梁讲义与 Allen 的经典著作都强调：夹芯梁的总挠度通常应分解为弯曲挠度与芯层剪切挠度，而且在典型夹芯中 \(E_c \ll E_f\)、\(c \gg t\)，因此厚度变化会同时改变弯曲臂长和剪切贡献。citeturn20view1turn20view0

用户关注的问题——“不同最终成形厚度导致弯曲强度/模量测量受影响”——在标准文本里其实有直接呼应。ISO 178 明确写到：不同尺寸或不同制样条件得到的结果未必可比，并特别指出对半结晶聚合物，取决于成型条件的表层取向层厚度也会影响弯曲性能；ASTM D7264 则明确指出弯曲性能会受到试样厚度、受压面、环境和应变速率影响，多个数据集比较时这些参数必须等效。对于三明治结构，ASTM D7249 进一步指出影响表层强度的因素包括表层厚度、芯格几何和表层平整度；D7250 还要求其刚度分解仅用于线性载荷—位移响应。citeturn11view0turn36view0turn38search0turn5search1

因此，标准边界应先划清。ASTM D790 与 ISO 178 的设计对象主要是未增强/增强塑料的三点弯曲名义性能；ASTM D7264 面向聚合物基连续纤维复合材料层合板；而**真正直接面向夹芯三明治的**是 ASTM D7249（表层性质）、ASTM C393/C393M（芯层剪切/芯—面粘接主导的梁弯曲）和 ASTM D7250/D7250M（由弯曲试验求夹芯梁弯曲刚度与剪切刚度）。ISO 14125虽然不是用户点名的核心标准，但它是纤维增强塑料复合材料的对应 ISO 标准，并明确说明自己是“基于 ISO 178、但扩展到 FRP 复合材料以及三点/四点弯曲”的体系，因此作为补充比较很有价值。citeturn39search1turn13search3turn38search2turn38search0turn38search1turn5search1turn32search0turn33view0

需要特别说明的是：ASTM/ISO 的完整标准文本多数是付费获取，本文在“官方摘要/目录页 + 公开预览/样张 + 学术原始文献/教材”基础上做比较；真正用于合规出具试验报告时，仍必须以实验室采购并声明版次的正式标准文本为准。citeturn39search8turn38search10turn13search3turn39search0

## 相关标准比较

下表关注的不是“哪个标准更权威”，而是“哪个标准更接近用户要解决的厚度偏差问题”。

| 标准 | 主要对象 | 典型加载 | 厚度/跨距核心规定 | 计算关注点 | 对厚度标准化的意义 |
|---|---|---|---|---|---|
| ASTM D790 | 未增强/增强塑料、部分高模量复合材料 | 三点弯曲 | 默认跨厚比 16:1；高各向异性层合板可增至 32:1、40:1，求模量时可到 60:1；试样厚度随材料类别而定 | 名义外纤维应力、应变、弯曲模量；大跨厚比/大挠度有修正式 | 适合给出**表观值**；不适合直接消除夹芯三明治的厚度偏差 |
| ISO 178 | 刚性/半刚性塑料 | 三点弯曲 | 首选试样 80×10×4 mm，首选 \(L/h=16\)；公式基于线弹性、小挠度；模量测量要求柔度修正或挠度计 | 名义弯曲应力、应变、模量 | 对塑料质量控制有用；对夹芯/FRP 表层结构并非首选 |
| ASTM D7264 | 聚合物基连续纤维复合材料层合板 | 三点或四点 | 标准跨厚比 32:1；标厚 4 mm、宽 13 mm；可用 16:1、20:1、40:1、60:1，但不同跨厚比数据不可直接互比 | 长梁强度、刚度、载荷—位移行为 | 比 D790 更适合 CFRP 层合板；但仍主要是**层合板**而非夹芯三明治 |
| ASTM D7249/D7249M | 夹芯结构的表层性质 | 长梁四点为主，也允许 \(L=0\) 形式出现在公式中 | 经验上要求 \(L/d>20\)、\(t/c<0.1\)；公式显式引入表层厚度与芯层厚度 | **表层极限应力**、表层弦模量、夹芯弯曲刚度 | **强度标准化首选**，尤其适合“FRP 表层 + 夹芯芯材” |
| ASTM C393/C393M | 夹芯结构芯层剪切/芯—面粘接主导行为 | 梁弯曲 | 标准配置常为三点，也列出四点非标配置；结果与 D7250 联用 | 芯层剪切强度、芯—面粘接、载荷—位移 | 用于识别是否是**芯层/界面失效**而非表层失效 |
| ASTM D7250/D7250M | 夹芯梁弯曲与剪切刚度 | 基于 C393 / D7249 结果 | 通过两种加载工况或两种跨距联立 deflection equation；仅适用于线性载荷—位移区 | **弯曲刚度 \(D\)**、横向剪切刚度 \(U\)**、芯层剪切模量 \(G_c\)** | **模量/刚度标准化首选** |
| ISO 14125 | 纤维增强塑料复合材料 | 三点或四点 | 对不同材料类别给出不同跨厚比；FRP 尤其是碳纤维体系采用更大的外跨厚比，四点内跨为外跨的三分之一 | FRP 的弯曲强度与模量 | 可作为 ASTM D7264 的 ISO 侧补充参照 |

表中关于对象、范围、跨厚比、加载方式和“不可直接比较”之类的结论，依据 ASTM/ISO 官方摘要页、公开预览页及样张整理而来。ASTM D790 的表观性警告、ISO 178 的小挠度/柔度修正要求、ASTM D7264 的 32:1 长梁思想、ASTM D7249/D7250 对夹芯的针对性，是本问题最关键的区分点。citeturn39search1turn39search0turn10view0turn9view5turn13search4turn38search2turn16view0turn36view0turn38search0turn18view0turn25view1turn25view5turn38search1turn33view0turn34view0

就用户场景而言，结论很明确：**若试样真的是夹芯三明治，而不是单纯实心 CFRP 层合板，D790/ISO 178/D7264 都只能给“某种表观弯曲表征”，不能天然消除厚度差异；要解耦厚度效应，应转向 D7249 + D7250 的夹芯框架。**citeturn38search0turn5search1turn38search2turn39search1

## 理论基础

### 弯曲力学与名义公式

对均质、线弹性、矩形截面的简支梁，三点弯曲下最大弯矩为 \(M_{\max}=PL/4\)，因此外纤维名义应力可写成
\[
\sigma = \frac{M c}{I}=\frac{3PL}{2bd^2}.
\]
这正是 ASTM D790 的名义应力表达式；其名义应变对应
\[
\varepsilon=\frac{6Dd}{L^2},
\]
弯曲模量则由初始斜率 \(m\) 得
\[
E_B=\frac{L^3 m}{4 b d^3}.
\]
ASTM D790 还给出了大跨厚比、高挠度下的近似修正式。citeturn7view3turn8view2turn29view0

但这套公式的成立前提，是“截面响应可由简单梁理论、均质截面假设、且剪切影响可忽略”来近似。ASTM D790 明确提出：对高度正交各向异性的层合板，最大应力不一定发生在外表面，若仍用简单梁公式，则得到的是基于均质梁理论的**表观强度**，且强烈依赖铺层顺序。ASTM D7264 也强调其计算基于梁理论，而实际试样在一般情况下更像板；对于含较多 \(\pm45^\circ\) 铺层的层合板，这种差异可能明显。citeturn7view3turn36view0

### 层合板理论与厚度依赖

经典层合板理论把层合板的膜内力 \(N\) 与弯矩 \(M\) 和中面应变/曲率通过 \(A\)、\(B\)、\(D\) 矩阵联系起来；其中 \(D\) 矩阵对应弯曲刚度，若层合板关于中面对称，则 \(B=0\)，膜—弯耦合消失。也因此，**同样材料、不同总厚度/铺层分布**，会通过 \(D\) 矩阵和中性轴分布改变弯曲响应。Jones 的经典教材、TU Delft 的 CLT 课程与开放讲义都把这点作为层合板弯曲分析的核心。citeturn37search1turn37search4turn37search7turn37search0

厚度效应在复合材料弯曲里并不只是“量纲归一化不充分”这么简单。Bažant 等对纤维复合层合板弯曲强度的尺寸效应研究指出，名义强度会随结构尺度出现系统性变化；对层合板与夹芯结构，这种变化常与准脆性断裂区、能量释放和统计尺寸效应有关，而不是纯粹的小样本波动。更近期的 Hu 等工作则直接以 CFRP 层板弯曲试验说明：弯曲强度的厚度依赖与铺层厚度相关，并提出了可回推出厚度无关“本征拉伸强度”的复合公式；他们还指出，对典型单层厚度约 120–130 μm 的 CFRP，ASTM D7264 推荐的 4 mm 级试样可以让厚度效应显著减弱。citeturn24search1turn24search9turn22search1turn22search3

### 夹芯梁理论与总厚度效应

夹芯梁最关键的区别是：总挠度不是单一的弯曲挠度，而是
\[
\Delta=\Delta_b+\Delta_s.
\]
MIT 夹芯梁讲义给出的形式与 ASTM D7250 的标准 deflection equation 是一致思想：前者把等效弯曲刚度 \((EI)_{eq}\) 与芯层剪切刚度 \((AG)_{eq}\) 分开，后者则以夹芯梁弯曲刚度 \(D\) 和横向剪切刚度 \(U\) 的形式写成
\[
\Delta = \frac{P(2S^3-3SL^2+L^3)}{96D}+\frac{P(S-L)}{4U}.
\]
对典型夹芯，若 \(E_c\ll E_f\) 且 \(c\gg t\)，则等效弯曲刚度可近似写成
\[
D \approx \frac{E_f b t(c+t)^2}{2}+\frac{E_c b c^3}{12}
\approx \frac{E_f b t c^2}{2},
\]
说明**哪怕表层材料完全不变，只要表层厚度 \(t\)、芯层厚度 \(c\) 或总厚度 \(d=c+2t\) 变化，弯曲刚度就会显著变化**；同时，芯层剪切刚度不足时，模量表观值还会被低估。citeturn25view1turn25view2turn20view1

对“FRP 表层 + 夹芯芯材”的强度，ASTM D7249 给出的表层极限应力公式在等厚表层 \(t_1=t_2=t\) 时可简化为
\[
\sigma_{f,u}=\frac{P_{\max}(S-L)}{2(d+c)bt}.
\]
这意味着同一个表层极限应力 \(\sigma_{f,u}\)，在不同 \(d,c,t,S,L\) 下会对应不同峰值载荷 \(P_{\max}\)。再把这个式子代回 D790 的三点名义应力公式，就能得到一个非常重要的结论：
\[
\sigma_{\mathrm{app}}=\frac{3PS}{2bd^2}
=\frac{3\sigma_{f,u}t(d+c)}{d^2}
\quad (L=0).
\]
若对称夹芯 \(c=d-2t\)，则
\[
\sigma_{\mathrm{app}}=\frac{6\sigma_{f,u}t(d-t)}{d^2}.
\]
也就是说，**即使表层真实极限应力根本没变，只要总厚度变了，用实心梁名义公式算出来的“弯曲强度”就会系统漂移。**这正是用户要消除的厚度偏差。以上关系是由 ASTM D7249 的表层应力式与 ASTM D790 的名义应力式直接联立而得。citeturn27view3turn29view0

## 厚度归一化方法评估

### 方法全景与适用性判断

| 方法 | 核心思想 | 代表公式/标准 | 优点 | 限制 | 适合本问题的程度 |
|---|---|---|---|---|---|
| 按截面模量归一化 | 把试样视为均质矩形梁，用 \(M/Z\) 或 D790/ISO 178 名义应力 | D790, ISO 178 | 简单、历史数据常见 | 不能区分表层与芯层；会把厚度效应混进结果 | 低 |
| 按表层应力归一化 | 用 D7249 反算 FRP 表层真实拉/压应力 | D7249 Eq.4 | 直接面向夹芯表层失效；几何效应表达明确 | 需要表层厚度、芯层厚度；需确认失效确实在表层 | 很高 |
| 按等效弯曲刚度 \(D\) / 剪切刚度 \(U\) 归一化 | 把总挠度分解为弯曲+剪切；回算到参考几何 | D7250 + 夹芯梁理论 | 最适合模量/整条力—位移曲线标准化 | 需要更多输入；最好有两种加载工况/跨距或材料参数 | 很高 |
| 按面积/体积/质量比归一化 | 用比强度、比刚度或面密度归一化 | 结构轻量化评价常用 | 适合设计效率比较 | 不是“消除测试厚度偏差”的方法 | 中等偏低 |
| 幂律厚度修正 | 用 \(y=a h^{-n}\) 或 \(y=y_\infty+a h^{-n}\) | 经验回归 | 实施方便，可兼容历史库数据 | 高度依赖本工艺、本材料、本厚度区间 | 中等 |
| Bažant/尺寸效应修正 | 用准脆性尺寸效应律修正名义强度 | 尺寸效应文献 | 有较强断裂力学依据 | 需同一失效机制、足够厚度跨度和拟合质量 | 中等 |
| 有限元标定系数 | 用 FE 把实测几何换算到参考几何，再用校正系数闭环 | FE + 试验标定 | 适合复杂芯格、局部压痕、界面脱粘 | 建模成本高，便携性差 | 中高 |

表中“适合程度”的判断，基于 ASTM D7249/D7250 对夹芯表层与刚度分解的针对性、ASTM D790/D7264/ISO 178 的表观名义公式属性，以及尺寸效应文献对复合/夹芯结构厚度依赖的讨论。citeturn38search0turn25view1turn39search1turn36view0turn24search1turn24search9turn23search5

### 对各类方法的具体评价

**截面模量归一化**本质上已经内嵌在 D790/ISO 178/D7264 的名义应力计算里；它对均质实体梁很有意义，对单一材料层合板也常够用，但对夹芯三明治并不充分。原因是夹芯结构的真正主承载层是表层而不是整个厚度均匀承担弯曲，芯层又会引入显著剪切变形，因此同一表层材料的“真实强度”会映射成不同的表观名义强度。ASTM D790 和 D7264 都明示层合板/复合材料会受厚度、铺层、跨厚比和剪切影响，因此这类方法最多只能作为“历史库的最低限度清洗”，不能作为最终标准化主方法。citeturn7view3turn36view0turn39search0

**表层应力归一化**是本问题中最强的强度修正方法。只要试验的主失效模式是表层拉断、压碎或局部失稳而非芯层剪切/界面脱粘，就可以把峰值载荷换算成表层极限应力，再反算到统一参考厚度与跨距。这一步把“总厚度变化”显式写进公式，因此最直接地消除了成形厚度差异带来的几何放大/缩小效应。它的局限在于：必须知道 \(t_1,t_2,c,d,S,L\)，并且必须先判定失效模式属于表层主导。citeturn27view3turn18view0turn38search0

**等效弯曲刚度 \(D\) / 剪切刚度 \(U\) 标准化**是模量/刚度问题的首选。与只看峰值载荷不同，这一方法能利用载荷—位移曲线的线性段，把结果拆成“几何放大的弯曲刚度”和“芯层剪切刚度”两部分，再回算表层模量 \(E_f\) 与芯层剪切模量 \(G_c\)，最后把样品重构到统一参考几何。这种方法对“不同最终厚度但默认同配方/同铺层”的样品最有价值，因为它保留了夹芯结构真正的力学分工。其最大限制是：需要两种跨距/两种加载工况，或需要额外材料参数，且标准明确要求线性力—位移响应。citeturn25view1turn25view4turn20view1

**幂律修正、Bažant 尺寸效应律和 Hu 的厚度效应模型**更适合作为“残差修正”或“历史数据库兼容层”，而不宜直接替代结构力学归一化。理由很简单：它们往往对同一工艺窗口、同一失效模式、同一厚度范围有效，一旦材料体系、铺层、芯格或失效机制变了，拟合系数很可能失效。Bažant 的尺寸效应框架强调复合/夹芯结构中的准脆性失效可引起系统尺寸效应；Hu 等则说明 CFRP 厚度效应与单层厚度有关，并且对典型 4 mm 级 D7264 试样厚度效应可被弱化。这些都说明经验/断裂回归有价值，但应建立在**先做结构归一化、再看是否仍有残差厚度趋势**的顺序上。citeturn24search1turn24search9turn22search1turn22search3

## 推荐标准化计算流程

### 推荐流程概览

```mermaid
flowchart TD
    A[确认试样类型] --> B{是夹芯三明治吗}
    B -- 否 --> C[按 D7264 或 D790/ISO 178 处理]
    B -- 是 --> D[判定失效模式]
    D --> E{表层主导失效?}
    E -- 是 --> F[方法一：D7249 表层应力反算]
    E -- 否 --> G[方法二：C393/D7250 刚度与芯层剪切分解]
    F --> H[换算到参考厚度与参考跨距]
    G --> H
    H --> I{仍有残余厚度趋势?}
    I -- 是 --> J[方法三：经验/尺寸效应回归校正]
    I -- 否 --> K[输出标准化结果]
```

这一路径与 ASTM 对夹芯结构“表层、芯层、刚度”分开处理的框架一致，也兼容 ISO/ASTM 对跨厚比、柔度修正和失效模式控制的要求。citeturn38search0turn38search1turn5search1turn33view0

### 方法一

**目标**是把受厚度影响的峰值载荷 \(P_{\max}\) 转成更接近材料本征的表层极限应力 \(\sigma_{f,u}\)，再统一换算到参考厚度。对等厚表层、夹芯总厚度 \(d=c+2t\) 的三明治梁，依据 D7249 的表层应力公式可写成
\[
\sigma_{f,u}=\frac{P_{\max}(S-L)}{2(d+c)bt},
\]
三点弯曲时 \(L=0\)。选定参考几何 \((d_{\mathrm{ref}},c_{\mathrm{ref}},t_{\mathrm{ref}},S_{\mathrm{ref}},L_{\mathrm{ref}})\) 后，可得
\[
P_{\max,\mathrm{ref}}=
\frac{2\sigma_{f,u}(d_{\mathrm{ref}}+c_{\mathrm{ref}})b_{\mathrm{ref}}t_{\mathrm{ref}}}
{S_{\mathrm{ref}}-L_{\mathrm{ref}}}.
\]
如果需要把旧数据里的 D790 表观强度也一起“纠偏”，对三点弯曲有
\[
\sigma_{\mathrm{app}}=
\frac{3PS}{2bd^2}
=
\frac{3\sigma_{f,u}t(d+c)}{d^2},
\]
这说明同样的 \(\sigma_{f,u}\) 会因 \(d\) 改变而映射成不同的 \(\sigma_{\mathrm{app}}\)。citeturn27view3turn29view0

这一方法需要的输入是：\(b,d,t_1,t_2,c,S,L,P_{\max}\)、失效模式判定、受压面/受拉面信息。若 \(t_1,t_2\) 未提供，D7249 明确允许由试验委托方指定采用“测量厚度”或“名义厚度”；对二次粘接表层，宜在粘接前测量；对共固化表层，常按名义单层厚度乘层数计算。若 \(c\) 未直接测量，可用 \(c=d-t_1-t_2\) 求得。若受压/受拉两侧表层不等厚，应分别计算 \(\sigma_{f1,u}\) 和 \(\sigma_{f2,u}\)。citeturn18view1turn18view3turn38search0

误差来源主要有三类：表层厚度测量误差、局部压痕/滚动支承造成的实际跨距变化、以及失效模式误判。若试样先发生芯层剪切或芯—面脱粘，这个流程就不应作为主结果。D7249 和 C393 都把失效识别、跨距与表层/芯层失效模式区分视为关键。citeturn17view1turn18view0turn38search1

### 方法二

**目标**是把力—位移曲线变成“与几何分离”的刚度参数，再重构到统一参考厚度。ASTM D7250 的通式为
\[
\Delta = \frac{P(2S^3-3SL^2+L^3)}{96D}+\frac{P(S-L)}{4U},
\]
其中 \(D\) 为夹芯梁弯曲刚度，\(U\) 为横向剪切刚度；芯层剪切模量则由
\[
G_c=\frac{U(d-2t)}{b(d-t)^2}
\]
得到。对对称、薄表层、弱芯层夹芯，夹芯梁理论可近似写成
\[
D \approx \frac{E_f b t(c+t)^2}{2}+\frac{E_c b c^3}{12},
\qquad
U \approx \frac{G_c b(d-t)^2}{d-2t}.
\]
从而得到 \(E_f\)、\(G_c\) 后，再代入参考几何 \((d_{\mathrm{ref}},t_{\mathrm{ref}},c_{\mathrm{ref}})\) 计算 \(D_{\mathrm{ref}}\)、\(U_{\mathrm{ref}}\)，最后重构参考几何下的整条曲线：
\[
\Delta_{\mathrm{ref}}(P)=
\frac{P(2S_{\mathrm{ref}}^3-3S_{\mathrm{ref}}L_{\mathrm{ref}}^2+L_{\mathrm{ref}}^3)}{96D_{\mathrm{ref}}}
+\frac{P(S_{\mathrm{ref}}-L_{\mathrm{ref}})}{4U_{\mathrm{ref}}}.
\]
citeturn25view1turn25view2turn20view1

这一方法最适合两种情况。第一，实验上已经做了两种跨距、两种加载工况，或同一样品做了两次线性弯曲测试；第二，已有独立的表层模量/芯层模量/芯层剪切模量数据，希望把不同厚度样品重构到同一个参考厚度和参考跨距。D7250 正是为这类“由 deflection equation 反求 D 和 U”的场景建立的。citeturn25view4turn5search1

所需输入是：至少一段线性力—位移数据、\(b,d,t,c,S,L\)、以及一套能求出 \(D,U\) 的附加信息。若 \(E_f,E_c,G_c\) 未指定，可通过两种加载配置反求；若只做了一种加载配置而没有面层模量，严格说不足以唯一分离弯曲与剪切贡献。若设备只记录横梁位移而没有独立挠度计，则 ISO 178 要求模量测量必须做柔度修正或使用直接挠度测量；D790 允许报告横梁位移，但也要求说明测量方式，并指出两种测法会产生差异。citeturn9view5turn8view2turn13search4

误差的主导项通常不是力值，而是挠度链路：机架柔度、支承滚动、初始就位、局部压痕、以及线性段选取。对厚度差异不大的样条，这些误差有时比“真实厚度效应”还大，因此建议在方法二里同时报告：原始曲线、线性段拟合区间、柔度修正方式，以及 \(D,U,G_c\) 的区间估计。citeturn25view4turn8view2turn9view5

### 方法三

当历史数据库里只有“总厚度 + 峰值载荷/表观强度”，而没有 \(t_1,t_2,c\) 或挠度链路时，只能用经验厚度修正。最常见的是幂律：
\[
y(h)=a h^{-n}
\quad\text{或}\quad
y(h)=y_\infty+a h^{-n},
\]
把某个厚度 \(h_i\) 的观测值换算到参考厚度 \(h_{\mathrm{ref}}\) 时，使用
\[
y_{\mathrm{ref},i}=y_i\frac{f(h_{\mathrm{ref}})}{f(h_i)}.
\]
若怀疑主导机制是准脆性断裂/裂纹起裂，可用 Bazant 型尺寸效应式，例如
\[
\sigma_N(h)=\frac{B}{\sqrt{1+h/h_0}},
\]
再做同样的参考厚度换算。citeturn24search1turn24search9turn24search16

但这一方法必须满足三个前提：同一工艺窗口、同一失效模式、同一跨厚比/环境/速率体系。否则，回归系数会把工艺差、速率差、湿热差和厚度差全部混成一个“伪厚度指数”。对复合材料层板，Hu 等的研究说明厚度效应与铺层单层厚度紧密相关；这也意味着经验修正不可跨材料体系生搬硬套。citeturn22search1turn22search3turn36view0

如果把方法三作为正式报告的一部分，建议把它放在“残差模型”位置：先用方法一或方法二做结构力学校正，再检查归一化结果是否仍随厚度有系统斜率；只有残差仍显著时，才对残差再做幂律/Bažant 拟合。这比直接用回归替代结构分析更稳健。citeturn24search9turn25view1turn38search0

## 示例计算与模板

### 数值示例

下面给一个**可复现的、只为说明公式效果的例子**。假设两组样品的表层材料完全相同，表层真实极限应力都为 \(\sigma_{f,u}=420\) MPa，宽度 \(b=25\) mm，表层厚度 \(t=1\) mm，且都按三点弯曲、相同跨厚比 \(S/d=20\) 试验。样品 A 总厚度 \(d=12\) mm、芯层厚度 \(c=10\) mm；样品 B 总厚度 \(d=14\) mm、芯层厚度 \(c=12\) mm。由 D7249 反推峰值载荷：
\[
P_{\max}= \frac{2\sigma_{f,u}(d+c)bt}{S}.
\]
于是 A 的 \(P_{\max}=1925\) N，B 的 \(P_{\max}=1950\) N；看起来峰值载荷几乎一样，但若用 D790 的名义应力公式计算，则 A 的表观弯曲强度约为 192.5 MPa，B 约为 167.1 MPa。也就是说，**真实表层强度相同，只因厚度不同，表观名义强度就下降了约 13%**。反过来，用 D7249 表层应力回算，两者都回到 420 MPa。这个例子正是“厚度偏差”与“材料真实变化”混淆的最简单体现。citeturn27view3turn29view0

| 样品 | \(d\) mm | \(c\) mm | \(t\) mm | \(S\) mm | \(P_{\max}\) N | D790 表观强度 MPa | D7249 表层极限应力 MPa |
|---|---:|---:|---:|---:|---:|---:|---:|
| A | 12 | 10 | 1 | 240 | 1925 | 192.5 | 420 |
| B | 14 | 12 | 1 | 280 | 1950 | 167.1 | 420 |

表中的峰值载荷由 D7249 关系式反推，表观强度由 D790 名义应力式计算，因此它不是“实验测得”的真实材料差异，而是“同一真实表层强度映射到不同厚度几何后的表观差异”。citeturn27view3turn29view0

刚度方面，再假定两组样品共享同一表层模量 \(E_f=70\) GPa、芯层弹性模量 \(E_c=100\) MPa、芯层剪切模量 \(G_c=40\) MPa，则由夹芯梁近似可得 A 的 \(D\approx1.06\times10^8\) N·mm\(^2\)、\(U\approx1.21\times10^4\) N；B 的 \(D\approx1.48\times10^8\) N·mm\(^2\)、\(U\approx1.41\times10^4\) N。厚样品的原始刚度更高，这是几何必然；但如果把 B 回算到 A 的参考几何，重构曲线就会与 A 收敛。故而**模量/刚度的厚度标准化，不应该直接比 \(P/\Delta\)，而应先解耦出 \(D\) 与 \(U\)，再投影到统一参考几何。**citeturn25view1turn20view1

### 输入项与缺失数据处理

| 输入项 | 方法一是否需要 | 方法二是否需要 | 缺失时建议 |
|---|---|---|---|
| 总厚度 \(d\)、宽度 \(b\) | 需要 | 需要 | 必测，至少三点取平均；这是所有方法的最低要求 |
| 表层厚度 \(t_1,t_2\) | 强烈需要 | 强烈需要 | 二次粘接表层尽量在粘接前测；共固化可用名义单层厚度 × 层数，并做 ±5–10% 敏感性分析 |
| 芯层厚度 \(c\) | 需要 | 需要 | 用 \(c=d-t_1-t_2\) 计算；若表层实测误差大，需连带传播不确定度 |
| 支撑跨距 \(S\)、加载跨距 \(L\) | 需要 | 需要 | 必须来自夹具实测值；不同跨厚比数据不能混比 |
| 峰值载荷 \(P_{\max}\) | 需要 | 备选 | 若只有峰值载荷，至少可做方法一 |
| 力—位移曲线 | 建议 | 核心需要 | 无曲线就无法可靠分离 \(D\) 和 \(U\) |
| 表层/芯层材料参数 \(E_f,E_c,G_c\) | 不一定 | 视流程而定 | 没有时应通过两种加载工况或外部试验反算；供应商数据只能做预估 |
| 失效模式 | 核心需要 | 核心需要 | 若主失效不是表层，应改用芯层/界面主导流程 |
| 机架柔度/挠度测量方式 | 建议 | 核心需要 | 模量分析时必须说明是否做柔度修正或使用挠度计 |

这一处理原则与 D7249 对表层厚度使用方式的说明、ISO 178 对模量测量柔度修正的要求，以及 D7250 对线性段 deflection equation 的依赖相一致。citeturn18view1turn9view5turn25view4

### 模板文件

已按本报告的推荐流程准备了一个可下载模板，包含试样摘要、原始曲线、强度反算、刚度分解、经验拟合和绘图说明：

- [下载 Excel 模板](sandbox:/mnt/data/sandwich_flexure_normalization_template.xlsx)
- [下载试样摘要 CSV 模板](sandbox:/mnt/data/specimen_summary_template.csv)
- [下载原始曲线 CSV 模板](sandbox:/mnt/data/raw_curve_template.csv)

模板中的 `Calc_Strength` 工作表对应方法一；`Calc_Stiffness` 对应方法二；`Empirical_Fit` 对应方法三；`Plot_Guide` 给出了推荐图的字段选择。

### 建议绘图

最少应画三类图。第一类是**力—位移曲线**，用于判断线性段、机架柔度影响和失效突变；第二类是**归一化前强度—厚度散点图**，横轴为总厚度，纵轴为 D790/D7264 风格的表观强度；第三类是**归一化后表层应力—厚度散点图**，横轴仍为总厚度，纵轴改为 D7249 反算的表层极限应力。若方法有效，第二类图往往带明显斜率，而第三类图应显著收敛。对刚度，还建议加画“参考几何重构曲线”与实测曲线的对照图。citeturn25view1turn38search0turn29view0

## 有限元标定与实施建议

### 何时值得上有限元

当样品存在以下情况时，仅用解析公式常常不够：芯格不是连续均匀泡沫/木芯而是蜂窝、波纹、晶格等离散芯；表层不是薄面对称层，而是厚表层、局部补强或非对称铺层；加载头下存在明显压痕、局部屈曲、面芯脱粘、芯层压碎或多模式耦合；或者实验室确实需要把多个厚度规格“换算到同一参考几何后做工程放行”。这时 FE 标定能把局部接触、面芯界面和非均匀应力场纳入。夹芯弯曲的近年文献大多采取“实验 + 分析 + FE”联合框架，说明这是复杂三明治结构的常规手段，而不是过度设计。citeturn31search11turn31search16turn23search10

### 建模步骤与边界条件

边界条件应首先与所声明标准严格一致：支撑跨度、加载跨度、加载头/支承头半径、是否四点加载、是否使用压力垫、是否滚动/可转动支承，都应与试验夹具一致。ASTM D7264、D7249、ISO 178 都对支承/加载鼻半径、跨距定义和挠度测量位置作出规定，因此 FE 里的加载头和支撑最好建成刚体解析面，半径、跨度和接触位置直接取自实测夹具参数；加载采用位移控制，输出反力—位移曲线与中跨挠度。citeturn36view0turn17view1turn9view5

若目标是**几何校正而不是失效预测**，首轮模型可以从线弹性开始：表层用正交各向异性层合板属性，芯层用各向同性或正交各向异性实体，界面先设为完全粘结；用实测小挠度线性段标定 \(E_f,G_c\) 或界面刚度。若目标还包括失效/峰值载荷，则可逐步引入 Hashin/Puck/Tsai-Wu 类表层失效判据、芯层压碎/剪切屈服模型，以及界面 cohesive zone 或接触脱粘。这里的模型复杂度应由实际失效模式决定，而不是一开始就全开。近期三点弯曲数值研究普遍用实验先识别主失效模式，再在 FE 中逐步加入对应损伤机理。citeturn31search11turn31search16turn24search15

### 网格与材料模型建议

若结构几何较简单，常用做法是：表层用壳单元、芯层用实体单元，面芯界面用 tie/coupling 或 cohesive；若厚度方向应力、局部压痕或界面应力是重点，则表层与芯层都用实体单元更稳妥。近期 Abaqus 三点弯曲研究中，八节点减缩积分实体单元（如 C3D8R）是常见选择之一，并会做与实验的对比验证；但网格尺寸并没有统一“标准值”，应按加载头接触区、面芯界面和厚度方向应力梯度做局部加密，直到反力峰值和中跨挠度对网格不再敏感。citeturn31search6turn31search11

对材料模型，表层若已有 CLT/层合板信息，应优先输入单层工程常数与铺层，而不是直接给一个“等效各向同性面层”；芯层若是泡沫/蜂窝，应至少区分弹性剪切模量与压缩模量，不要只给一个 E 值。若缺乏芯层 \(G_c\) 数据，恰恰可以用 D7250 或 FE 反求；这比盲用供应商宣传页上的“压缩模量”更接近弯曲场景。citeturn25view1turn20view1turn26search0

### 最终推荐与不确定性评估

综合标准匹配度、物理意义、实施成本和对“厚度差异”的消除能力，本报告的最终推荐如下。**强度主指标**采用 ASTM D7249 框架下的表层极限应力 \(\sigma_{f,u}\)；**刚度主指标**采用 ASTM D7250 框架下的 \(D\)、\(U\)、\(G_c\) 及参考几何重构曲线；**D790/ISO 178/D7264 名义值**仅作为补充的表观指标保留，用于与历史数据库兼容。若已有多厚度历史库但信息不全，再额外做经验厚度回归作为残差校正层，而不是作为主方法。citeturn38search0turn25view1turn38search2turn39search1

建议的实施步骤是：先统一记录几何与夹具参数；再按失效模式把样件分成“表层主导”“芯层/界面主导”两类；对前者做表层应力反算，对线性段做 \(D/U\) 分解；然后把所有样件重构到同一参考厚度、同一跨厚比、同一加载配置；最后检查归一化结果是否仍残留厚度斜率，如有，再做经验回归修正，并把回归只限定在当前材料—工艺族内。citeturn38search0turn38search1turn25view4

不确定性应至少从五个方面报告：几何测量不确定度，尤其是表层厚度；力/位移与机架柔度修正；失效模式识别是否一致；环境与应变速率是否等效；以及参考几何选取对结果的敏感性。经验上，对表层厚度未精确实测、而只用名义层厚时，建议至少做 ±5–10% 敏感性分析；对芯层 \(G_c\) 未知而由反算得到时，建议给出参数区间而非单值。只有这样，厚度标准化后的结果才真正能区分“成形厚度差异”与“材料性能变化”。citeturn18view1turn9view5turn25view4turn39search0

File: 弯折测试/厚度标准化计算方法.md
# 厚度归一化的唯一标准化计算方法

## 1. 目的

本文档定义唯一采用的厚度归一化方法：夹芯结构表层应力标准化。该方法用于把不同总厚度、不同芯层厚度的弯折试件换算到统一的表层应力或参考几何峰值载荷下，减少厚度差异对材料比较的影响。

核心思路：

- 将试件视为上下表层承受主要弯曲正应力的夹芯结构。
- 优先输出表层极限应力 `sigma_f,u`，用于比较不同材料或织物类型。
- 在需要与统一试件几何比较时，可由 `sigma_f,u` 反算参考几何下的峰值载荷 `P_max,ref`。
- 若没有实测单侧表层厚度，可先按材料类型、实际铺层和试件总厚度约束使用估算值。本批次为两侧各 4 层纤维的三明治结构，推荐使用 `1x1 = 0.576 mm/侧`、`2x2 = 0.568 mm/侧`、常规 `3K/Roving = 0.780 mm/侧`。

## 2. 适用范围与必要输入

本方法适用于上下表层厚度相同或近似相同的对称夹芯结构。若失效主要发生在表层拉伸或压缩区域，可将表层极限应力作为主要强度指标；若失效主要是芯层剪切、芯层压碎或界面脱粘，则表层应力只能作为辅助指标。

必要输入如下：

| 参数 | 含义 | 单位 |
|---|---|---|
| `b` | 试件宽度 | mm |
| `d` | 试件总厚度 | mm |
| `t` | 单侧表层厚度 | mm |
| `c` | 芯层厚度，通常由 `c = d - 2t` 得到 | mm |
| `S` | 支撑跨距 | mm |
| `L` | 四点弯加载跨距；三点弯取 `0` | mm |
| `P_max` | 峰值载荷 | N |
| `d_ref` | 参考总厚度 | mm |
| `t_ref` | 参考单侧表层厚度 | mm |
| `c_ref` | 参考芯层厚度，通常由 `c_ref = d_ref - 2t_ref` 得到 | mm |
| `b_ref` | 参考试件宽度 | mm |
| `S_ref` | 参考支撑跨距 | mm |
| `L_ref` | 参考四点弯加载跨距；三点弯取 `0` | mm |

若当前数据中只有厚度 `d` 和已经计算好的 `Standardkraft [MPa]`，但没有原始峰值载荷 `P_max`、宽度 `b`、跨距 `S` 和表层厚度 `t`，则不能严格使用本方法反算表层极限应力。

## 3. 当前材料属性与表层厚度估算

材料属性文件夹中的两份织物分析报告给出了当前碳纤维表层材料的基础参数，可用于在缺少实测表层厚度时估算本方法所需的单侧表层厚度 `t`。

### 3.1 物理数值模块

本模块只列出后续计算直接使用的物理数值，便于在报告、网页工具和计算表之间核对。

材料命名约定：本文档中 `1x1` 对应 Plain / Leinwand 平纹织物，`2x2` 对应 Twill / Köper 斜纹织物；未特别说明的常规碳布按 `3K` 碳纤维织物记录。

**材料报告原始数值**

| 来源文件 | 织物类型 | 原布面密度 FAW | 总面密度 | 树脂/粉末重量 | 纤维密度 | 纤维材料 |
|---|---|---:|---:|---:|---:|---|
| `ECC07230189 Gewebeanalyse Entwicklung Twill.pdf` | Twill / Köper | `131.8 g/m²` | `140.1 g/m²` | `8.3 g/m²` | `1.78 g/cm³` | Tenax-E IMS65 24K E23 |
| `ECC07230190 Gewebeanalyse Entwicklung Playnwoven.pdf` | Plain / Leinwand | `134.0 g/m²` | `142.3 g/m²` | `8.3 g/m²` | `1.78 g/cm³` | Tenax-E IMS65 24K E23 |

**计算默认输入**

| 参数 | 默认值 | 说明 |
|---|---:|---|
| `FAW` | `132.9 g/m²` | Twill 与 Plain 原布面密度平均值 |
| `rho_f` | `1.78 g/cm³` | 报告给出的碳纤维密度 |
| `V_f` | `0.55` | 典型固化复材估算值，可做敏感性分析 |
| `W_r` | `8.3 g/m²` | 报告给出的树脂粉末/涂层重量 |
| `rho_r` | `1.15 g/cm³` | 环氧树脂工程估算密度 |
| 单侧层数 | `4` | 当前试样为两侧各 4 层纤维的三明治结构 |

**派生厚度结果**

| 派生量 | 数值 | 用途 |
|---|---:|---|
| 单层纤维等效厚度 `t_ply,fiber` | `0.136 mm` | 只考虑纤维体积分数时的单层厚度 |
| 单层树脂/粉末等效厚度 `t_ply,resin` | `0.007 mm` | 将报告中的单层粉末重量折算为厚度 |
| 单层固化等效厚度 `t_ply` | `0.143 mm` | 纤维厚度与粉末厚度相加 |
| 单侧 4 层表层厚度 `t` | `0.572 mm/侧` | `1x1`/`2x2` 平均默认输入 |
| 单侧 4 层表层厚度，不计粉末 | `0.544 mm/侧` | 保守敏感性分析输入 |

> 推荐默认值：若 `1x1`/`2x2` 没有实测表层厚度，可先使用单侧 4 层对应的平均值 `t = 0.572 mm/侧`；按材料分别输入时取 `1x1 = 0.576 mm/侧`、`2x2 = 0.568 mm/侧`。若需要更保守地排除粉末/涂层厚度，可使用 `t = 0.544 mm/侧`。常规 `3K` 碳布的默认值见第 3.2 节。

### 3.2 三种材料物理属性记录

本模块单独记录当前弯折测试中使用的三种材料类型。`1x1` 和 `2x2` 的面密度、粉末重量和纤维密度来自材料属性报告；`3K/Roving` 目前没有本批次专属材料报告，因此只把常规 `3K 200 gsm` 碳布资料作为面密度/单层厚度参考，并结合当前试件总厚度约束倒推推荐值。后续若获得本批次 `3K` 供应商数据、铺层实测厚度或显微截面结果，应优先替换该行。

**3K 资料来源**

| 来源 | 公开资料中的关键数值 | 本文档采用方式 |
|---|---|---|
| [Easy Composites 200g 2x2 Twill 3K](https://www.easycomposites.us/200g-black-stuff-22-twill-3k-carbon-fiber-cloth) | 200 gsm 级别碳布在 1 bar 真空压实下，单层厚度约 `0.25 mm` | 只作为干布/压实厚度参考，不直接乘以 4 作为表层厚度 |
| [CA Composites 3K 200GSM Carbon Fiber Cloth](https://cacomposites.com/product/3k-carbon-fiber-cloth/) | `203 g/m²`，厚度 `0.26 mm`，参考值 `0.25 ± 0.02 mm`，纤维密度 `1.78 g/cm³` | 作为 `3K` 面密度级别参考 |
| [Fibre Glast 3K 2x2 Twill Product Data Sheet](https://s3.amazonaws.com/cdn.fibreglast.com/downloads/00310-B.pdf) | `5.7 oz/yd²`，约 `200 gsm`，厚度 `.012 in`，即约 `0.305 mm` | 作为干布厚度上限参考，不直接用于默认值 |

| 材料编码 | 材料名称 | 织物/丝束说明 | 数据来源 | 原布面密度 FAW | 总面密度 | 树脂/粉末重量 | 纤维密度 | 纤维材料/牌号 | 数据状态 |
|---|---|---|---|---:|---:|---:|---:|---|---|
| `1x1` | Plain / Leinwand | 平纹织物 | `ECC07230190 Gewebeanalyse Entwicklung Playnwoven.pdf` | `134.0 g/m²` | `142.3 g/m²` | `8.3 g/m²` | `1.78 g/cm³` | Tenax-E IMS65 24K E23 | 报告值 |
| `2x2` | Twill / Köper | 斜纹织物 | `ECC07230189 Gewebeanalyse Entwicklung Twill.pdf` | `131.8 g/m²` | `140.1 g/m²` | `8.3 g/m²` | `1.78 g/cm³` | Tenax-E IMS65 24K E23 | 报告值 |
| `3K` | 常规碳布 / Roving | 非 Tape 型 3K 碳纤维织物 | 外部供应商公开资料 | `200-210 g/m²` | 干布约 `200-210 g/m²` | 未含粉末 | `1.78 g/cm³` | 3K 碳纤维，具体牌号随供应商变化 | 公开资料确认的典型值 |

基于单侧 4 层表层假设，可得到各材料当前用于本方法的厚度参数：

| 材料编码 | 厚度依据 | 单层厚度 `t_ply` | 推荐单侧表层厚度 `t` | 敏感性范围 |
|---|---|---:|---:|---:|
| `1x1` | 材料报告 FAW + `V_f = 0.55` + 粉末厚度折算 | `0.144 mm` | `0.576 mm/侧` | `0.548-0.576 mm/侧` |
| `2x2` | 材料报告 FAW + `V_f = 0.55` + 粉末厚度折算 | `0.142 mm` | `0.568 mm/侧` | `0.538-0.568 mm/侧` |
| `3K` | 常规 `3K 200 gsm` 面密度参考 + 实测总厚度约束倒推 | `0.195 mm` | `0.780 mm/侧` | `0.72-0.82 mm/侧` |

> 当前推荐：`1x1` 可取 `t = 0.576 mm/侧`，`2x2` 可取 `t = 0.568 mm/侧`；若希望 Plain/Twill 统一处理，可取平均值 `t = 0.572 mm/侧`。常规 `3K/Roving` 碳布应单独取 `t = 0.780 mm/侧`，并在敏感性分析中检查 `0.72-0.82 mm/侧`。`3K` 不再采用供应商干布厚度 `0.26 mm × 4 = 1.04 mm/侧`，因为这会使两侧表层总厚度接近或超过当前试件总厚度。

理论判断：

- 在当前公式中，固化厚度主要由 `FAW`、`rho_f` 和 `V_f` 决定；如果三种材料被赋予几乎相同的面密度和体积分数，计算出的厚度自然会非常接近。
- `1x1` 与 `2x2` 的报告面密度分别为 `134.0 g/m²` 和 `131.8 g/m²`，差异只有约 `1.7%`，所以二者推算出的单侧 4 层厚度只差约 `0.008 mm/侧`。
- 与非 Tape 型常规 `3K` 碳布相比，当前 Plain/Twill 报告材料属于约 `130 g/m²` 级别的展开纤维织物；常规 `3K 200 gsm` 碳布的面密度更高，因此 Roving 单侧 4 层厚度理论上应大于 Plain/Twill，但不能直接使用干布名义厚度相乘。
- 由 Plain/Twill 的表层厚度和实测总厚度可反推当前芯层厚度约 `0.72 mm`；再用 Roving 总厚度中位数约 `2.28 mm` 约束，可得 `t_3K ≈ (2.28 - 0.72) / 2 = 0.78 mm/侧`。这比直接使用干布厚度乘以层数更符合当前试件几何。
- Plain 与 Twill 之间不一定是 Plain 更薄。按当前报告数值，Plain 的 `FAW` 略高于 Twill，因此在相同 `V_f` 下 Plain 反而会略厚；但这个差异很小，通常低于当前估算误差。

常规 `3K` 碳布的单侧 4 层表层厚度参考可按下表记录：

| 资料依据 | 单层厚度或推算方式 | 单侧 4 层厚度 |
|---|---:|---:|
| 面密度法，`FAW≈190-200 g/m²` 且压实后 `V_f≈0.58-0.60` | `0.18-0.20 mm` | `0.72-0.80 mm/侧` |
| 当前实测总厚度约束，取 Plain/Twill 反推芯层 `c≈0.72 mm` | `(d_3K-c)/2` | `0.78 mm/侧` |
| 供应商干布/1 bar 压实厚度 | `0.25-0.305 mm` | `1.00-1.22 mm/侧`，仅作上限参考，不作为默认值 |

### 3.3 表层厚度推算公式

工程计算中可取平均单层纤维面密度：

$$
FAW_{\mathrm{avg}}=\frac{131.8+134.0}{2}=132.9\ \mathrm{g/m^2}
$$

若已知或假定固化后纤维体积分数 `V_f`，单层固化等效厚度可估算为：

$$
t_{\mathrm{ply}}
=
\frac{FAW}{\rho_f \times 1000 \times V_f}
+
\frac{W_r}{\rho_r \times 1000}
$$

其中：

- `FAW` 为单层纤维面密度，单位 `g/m²`。
- `rho_f` 为纤维密度，单位 `g/cm³`。
- `V_f` 为固化后纤维体积分数。
- `W_r` 为单层树脂粉末/涂层面密度，单位 `g/m²`。
- `rho_r` 为树脂密度，单位 `g/cm³`。
- 公式结果单位为 `mm`。

代入物理数值模块中的默认值：

$$
t_{\mathrm{ply,fiber}}
=
\frac{132.9}{1.78\times1000\times0.55}
=0.136\ \mathrm{mm}
$$

$$
t_{\mathrm{ply,resin}}
=
\frac{8.3}{1.15\times1000}
=0.007\ \mathrm{mm}
$$

$$
t_{\mathrm{ply}}
\approx
0.143\ \mathrm{mm}
$$

若单侧为 4 层，则本方法中使用的单侧表层厚度为：

$$
t=4t_{\mathrm{ply}}\approx0.572\ \mathrm{mm}
$$

因此，当 `1x1`/`2x2` 没有实测表层厚度时，可先使用 `t = 0.572 mm/侧` 作为本方法的 Plain/Twill 平均默认输入；按材料分别输入时取 `1x1 = 0.576 mm/侧`、`2x2 = 0.568 mm/侧`。若需要更保守地排除粉末/涂层厚度，则单层厚度约为 `0.136 mm`，单侧 4 层约为 `0.544 mm`。常规 `3K/Roving` 碳布不使用 Plain/Twill 平均值，也不直接使用供应商干布厚度乘以层数，按第 3.2 节取 `t = 0.780 mm/侧`。

注意：该厚度是由面密度、密度和体积分数推算得到的等效固化厚度，不等同于干布自由状态厚度。正式报告中建议对 `V_f = 0.50-0.60` 和 `t ± 5-10%` 做敏感性分析。

## 4. 唯一方法：夹芯结构表层应力标准化

### 4.1 芯层厚度

若已知试件总厚度 `d` 和单侧表层厚度 `t`，芯层厚度为：

$$
c=d-2t
$$

若没有直接测得的单侧表层厚度，可按第 3 节的材料类型估算值先取 `t`：当前两侧各 4 层结构中，`1x1` 取约 `0.576 mm/侧`，`2x2` 取约 `0.568 mm/侧`，常规 `3K/Roving` 取约 `0.780 mm/侧`，再计算 `c = d - 2t`。若后续获得显微截面或铺层实测厚度，应优先用实测值替换该估算值。

### 4.2 表层极限应力

对于上下表层厚度相同的对称夹芯结构，四点弯条件下的表层极限应力为：

$$
\sigma_{f,u}
=
\frac{P_{\max}(S-L)}
{2(d+c)bt}
$$

三点弯时 `L = 0`，公式简化为：

$$
\sigma_{f,u}
=
\frac{P_{\max}S}
{2(d+c)bt}
$$

其中 `sigma_f,u` 的单位为 `MPa`，因为 `N/mm² = MPa`。

### 4.3 参考几何峰值载荷

得到表层极限应力后，可反算参考几何下的峰值载荷：

$$
P_{\max,\mathrm{ref}}
=
\frac{
2\sigma_{f,u}
(d_{\mathrm{ref}}+c_{\mathrm{ref}})
b_{\mathrm{ref}}t_{\mathrm{ref}}
}
{S_{\mathrm{ref}}-L_{\mathrm{ref}}}
$$

三点弯时：

$$
P_{\max,\mathrm{ref}}
=
\frac{
2\sigma_{f,u}
(d_{\mathrm{ref}}+c_{\mathrm{ref}})
b_{\mathrm{ref}}t_{\mathrm{ref}}
}
{S_{\mathrm{ref}}}
$$

### 4.4 参考几何表观强度

如需和已有表观强度数据或图表格式兼容，可进一步把 `P_max,ref` 写成参考几何下的表观弯曲强度：

$$
\sigma_{\mathrm{app,ref}}
=
\frac{3P_{\max,\mathrm{ref}}S_{\mathrm{ref}}}
{2b_{\mathrm{ref}}d_{\mathrm{ref}}^2}
$$

该值是由本方法的参考几何载荷换算得到的展示量，不应替代表层极限应力作为主要材料指标。

## 5. 推荐计算流程

1. 整理每个试件的 `b`、`d`、`S`、`L`、`P_max` 和材料类型。
2. 若有实测单侧表层厚度，直接记录为 `t`；若没有实测值，按第 3 节估算：当前两侧各 4 层结构中，`1x1` 取约 `0.576 mm/侧`，`2x2` 取约 `0.568 mm/侧`，常规 `3K/Roving` 取约 `0.780 mm/侧`。
3. 计算芯层厚度 `c = d - 2t`，并检查 `c > 0`。
4. 使用第 4.2 节公式计算表层极限应力 `sigma_f,u`。
5. 选择参考几何 `d_ref`、`t_ref`、`c_ref`、`b_ref`、`S_ref` 和 `L_ref`。
6. 使用第 4.3 节公式计算参考几何峰值载荷 `P_max,ref`。
7. 如需论文图表中的统一强度指标，可使用第 4.4 节计算 `sigma_app,ref`，但报告中应同时保留 `sigma_f,u`。
8. 按材料类型分别计算平均值、标准差、标准误或 95% 置信区间，并绘制归一化前后的对比图。

## 6. 输出表模板

单个试件结果建议记录：

| 试件编号 | 类型 | `b` mm | `d` mm | `t` mm | `c` mm | `S` mm | `L` mm | `P_max` N | `sigma_f,u` MPa | `P_max,ref` N | `sigma_app,ref` MPa | 备注 |
|---|---|---:|---:|---:|---:|---:|---:|---:|---:|---:|---:|---|
| 示例 | 3K | 25.0 | 12.0 | 1.0 | 10.0 | 240.0 | 0.0 | 1925 | 420 | 1950 | - | 表层控制失效 |

分组统计建议：

| 类型 | 样本数 | 平均厚度 mm | 平均表层厚度 mm | `sigma_f,u` 均值 MPa | 标准差 MPa | 标准误 MPa | 95% CI MPa |
|---|---:|---:|---:|---:|---:|---:|---:|
| 1x1 | - | - | - | - | - | - | - |
| 2x2 | - | - | - | - | - | - | - |
| 3K | - | - | - | - | - | - | - |

## 7. 简短示例

已知夹芯试件：

| 参数 | 数值 |
|---|---:|
| `b` | 25 mm |
| `d` | 12 mm |
| `t` | 1 mm |
| `c` | 10 mm |
| `S` | 240 mm |
| `L` | 0 mm |
| `P_max` | 1925 N |

表层极限应力：

$$
\sigma_{f,u}
=
\frac{1925\times240}
{2(12+10)\times25\times1}
=420\ \mathrm{MPa}
$$

若参考几何为 `d_ref = 14 mm`、`c_ref = 12 mm`、`t_ref = 1 mm`、`b_ref = 25 mm`、`S_ref = 280 mm`，则：

$$
P_{\max,\mathrm{ref}}
=
\frac{2\times420\times(14+12)\times25\times1}
{280}
=1950\ \mathrm{N}
$$

这表示：该试件若换算到参考几何，在表层极限应力不变的假设下，对应峰值载荷约为 `1950 N`。

File: 弯折测试/弯折测试分析报告.md
# 弯折测试分析报告

## 1. 报告目的

本文档用于整理弯折测试数据分析结果，记录原始测试数据、厚度标准化方法、材料类型对比、统计图表和最终结论。

## 2. 数据来源

| 项目         | 内容                                                          |
| ------------ | ------------------------------------------------------------- |
| 数据文件     | `测试结果1/数据分析.csv`                                    |
| 分析工具     | `数据分析工具.html`                                         |
| 测试类型     | 三点弯折测试                                                  |
| 材料类型     | Roving /`3k`，Plain / `1x1`，Twill / `2x2`              |
| 主要原始指标 | `Verformung [mm]`，`Standardkraft [MPa]`，`厚度 h [mm]` |

## 3. 厚度标准化方法

本报告采用新版厚度标准化计算方法中的夹芯结构表层应力标准化。对每个试件，将原始表观弯曲应力换算为 D7249 简化表层应力，用于削弱总厚度和芯层厚度差异对材料对比的影响。

当前试件为两侧各 4 层纤维的三明治结构。表层厚度按材料类型分别取值：

| 材料类型 | 工具显示 | 单侧表层厚度`t` |
| -------- | -------- | ----------------: |
| `3k`   | Roving   |   `0.780 mm/侧` |
| `1x1`  | Plain    |   `0.576 mm/侧` |
| `2x2`  | Twill    |   `0.568 mm/侧` |

其中 Plain 和 Twill 来自材料报告面密度、纤维密度和固化体积分数估算；Roving 不直接使用供应商干布厚度乘以层数，而是结合当前 Roving 总厚度约 `2.2 mm` 与 Plain/Twill 反推芯层厚度约 `0.72 mm` 后估算。

换算公式：

$$
c = d - 2t
$$

$$
\sigma_f
=
\sigma_{\mathrm{app}}
\frac{d^2}{3t(d+c)}
$$

其中 `d` 为试件总厚度，`t` 为单侧表层厚度，`c` 为芯层厚度，`\sigma_app` 为原始表观弯曲应力，`\sigma_f` 为标准化后的表层应力。

## 4. 筛选与分析设置

| 设置项       | 当前设置                                         |
| ------------ | ------------------------------------------------ |
| 测试批次     | `01_21`，`01_22`，`01_23_H`，`01_24_H`   |
| 试件编号范围 | 每种材料`1-12`，共 36 个试件                   |
| 厚度范围     | `1.77-2.33 mm`                                 |
| 采样序号范围 | `1-1019`，未进行采样裁切                       |
| 标准化方式   | D7249 简化表层应力                               |
| 屈服识别参数 | 初始弹性段比例：`0.18`；斜率衰减阈值：`0.75` |

本节统计使用当前全部筛选数据。峰值、屈服、初始斜率和曲线面积均基于 D7249 表层应力标准化后的曲线计算；原始峰值仅作为对照列保留。

## 5. 材料类型统计结果

### 5.1 分组统计

表中数值为平均值 ± 样本标准差。

| 材料类型       | 样本数`n` |            厚度 mm |   芯层厚度`c` mm |      原始峰值 MPa |    D7249 峰值 MPa |    D7249 屈服 MPa |   初始斜率 MPa/mm |   曲线面积 MPa·mm |
| -------------- | ----------: | -----------------: | -----------------: | ----------------: | ----------------: | ----------------: | ----------------: | -----------------: |
| Roving /`3k` |          12 | `2.236 ± 0.110` | `0.676 ± 0.110` | `347.3 ± 38.3` | `254.7 ± 24.1` | `237.7 ± 23.0` | `141.5 ± 17.0` |  `387.8 ± 91.6` |
| Plain /`1x1` |          12 | `1.869 ± 0.062` | `0.717 ± 0.062` | `317.1 ± 30.6` | `247.7 ± 21.5` | `236.9 ± 24.1` |  `137.8 ± 8.2` | `313.8 ± 126.0` |
| Twill /`2x2` |          12 | `1.857 ± 0.040` | `0.721 ± 0.040` | `314.7 ± 22.9` | `247.0 ± 17.6` | `239.4 ± 26.8` | `134.2 ± 10.1` | `455.5 ± 414.6` |

### 5.2 单个试件结果

| 类型    | 编号 | 厚度 mm | 芯层`c` mm | 原始峰值 MPa | D7249 峰值 MPa | D7249 屈服 MPa | 峰值变形 mm | 屈服变形 mm |
| ------- | ---: | ------: | -----------: | -----------: | -------------: | -------------: | ----------: | ----------: |
| `3k`  |    1 |    2.26 |        0.700 |        356.7 |          263.1 |          248.5 |       1.879 |       1.667 |
| `3k`  |    2 |    2.33 |        0.770 |        327.4 |          245.0 |          236.3 |       1.729 |       1.608 |
| `3k`  |    3 |    2.33 |        0.770 |        353.3 |          264.4 |          247.6 |       1.922 |       1.710 |
| `3k`  |    4 |    2.27 |        0.710 |        337.7 |          249.6 |          227.9 |       1.849 |       1.617 |
| `3k`  |    5 |    2.28 |        0.720 |        371.1 |          274.8 |          236.4 |       1.999 |       1.616 |
| `3k`  |    6 |    2.28 |        0.720 |        363.8 |          269.4 |          251.8 |       1.959 |       1.736 |
| `3k`  |    7 |    2.29 |        0.730 |        323.4 |          240.0 |          214.9 |       1.846 |       1.593 |
| `3k`  |    8 |    1.94 |        0.380 |        448.6 |          311.0 |          297.2 |       1.585 |       1.484 |
| `3k`  |    9 |    2.31 |        0.750 |        295.6 |          220.3 |          212.3 |       1.702 |       1.621 |
| `3k`  |   10 |    2.16 |        0.600 |        319.4 |          230.7 |          218.5 |       1.802 |       1.641 |
| `3k`  |   11 |    2.15 |        0.590 |        328.3 |          236.7 |          223.1 |       1.724 |       1.562 |
| `3k`  |   12 |    2.23 |        0.670 |        342.4 |          250.9 |          238.3 |       1.944 |       1.773 |
| `1x1` |    1 |    1.86 |        0.708 |        304.2 |          237.1 |          228.0 |       1.691 |       1.569 |
| `1x1` |    2 |    1.86 |        0.708 |        292.4 |          228.0 |          225.9 |       1.570 |       1.549 |
| `1x1` |    3 |    1.85 |        0.698 |        356.7 |          277.2 |          257.2 |       1.885 |       1.693 |
| `1x1` |    4 |    1.84 |        0.688 |        370.6 |          287.2 |          280.2 |       2.078 |       1.917 |
| `1x1` |    5 |    1.90 |        0.748 |        290.5 |          229.2 |          225.8 |       1.603 |       1.573 |
| `1x1` |    6 |    1.86 |        0.708 |        290.2 |          226.3 |          223.1 |       1.610 |       1.519 |
| `1x1` |    7 |    1.77 |        0.618 |        320.9 |          243.6 |          239.6 |       1.720 |       1.690 |
| `1x1` |    8 |    1.79 |        0.638 |        368.0 |          281.0 |          277.3 |       1.918 |       1.887 |
| `1x1` |    9 |    1.84 |        0.688 |        318.0 |          246.5 |          216.7 |       1.997 |       1.594 |
| `1x1` |   10 |    1.98 |        0.828 |        297.6 |          240.5 |          197.8 |       1.678 |       1.294 |
| `1x1` |   11 |    1.94 |        0.788 |        297.3 |          237.3 |          234.5 |       1.596 |       1.556 |
| `1x1` |   12 |    1.94 |        0.788 |        299.3 |          239.0 |          236.1 |       1.565 |       1.545 |
| `2x2` |    1 |    1.84 |        0.704 |        307.2 |          239.9 |          237.4 |       1.755 |       1.735 |
| `2x2` |    2 |    1.87 |        0.734 |        326.7 |          257.5 |          255.8 |       1.790 |       1.780 |
| `2x2` |    3 |    1.86 |        0.724 |        308.4 |          242.3 |          237.5 |       1.943 |       1.701 |
| `2x2` |    4 |    1.84 |        0.704 |        297.3 |          232.2 |          229.4 |       1.605 |       1.585 |
| `2x2` |    5 |    1.92 |        0.784 |        324.7 |          259.8 |          255.2 |       1.640 |       1.610 |
| `2x2` |    6 |    1.85 |        0.714 |        289.8 |          227.0 |          216.8 |       1.723 |       1.471 |
| `2x2` |    7 |    1.82 |        0.684 |        349.6 |          271.4 |          271.4 |       1.982 |       1.982 |
| `2x2` |    8 |    1.80 |        0.664 |        314.5 |          242.7 |          232.5 |       1.754 |       1.532 |
| `2x2` |    9 |    1.81 |        0.674 |        310.2 |          240.1 |          232.8 |       1.702 |       1.600 |
| `2x2` |   10 |    1.93 |        0.794 |        270.5 |          217.1 |          173.8 |       1.517 |       1.819 |
| `2x2` |   11 |    1.87 |        0.734 |        347.4 |          273.8 |          269.7 |       1.841 |       1.811 |
| `2x2` |   12 |    1.87 |        0.734 |        330.6 |          260.6 |          260.6 |       1.800 |       1.800 |

### 5.3 截面密度归一化单位性能

对于板材实际应用，单位截面密度下提供的力学性能更适合直接比较材料效率。本节使用以下截面密度：

| 材料类型       | 截面密度 |
| -------------- | -------: |
| Roving /`3k` |  `160` |
| Plain /`1x1` |  `130` |
| Twill /`2x2` |  `130` |

单位性能按下式计算：

$$
P_{\mathrm{specific}}=\frac{P_{\mathrm{D7249}}}{\rho_A}
$$

其中 `P_D7249` 为 D7249 标准化后的力学指标，`\rho_A` 为对应材料的截面密度。表中数值为平均值 ± 样本标准差。

| 材料类型       | 截面密度 |          峰值/密度 |          屈服/密度 |      初始斜率/密度 |      曲线面积/密度 |
| -------------- | -------: | -----------------: | -----------------: | -----------------: | -----------------: |
| Roving /`3k` |      160 | `1.592 ± 0.151` | `1.486 ± 0.144` | `0.884 ± 0.106` | `2.424 ± 0.573` |
| Plain /`1x1` |      130 | `1.906 ± 0.166` | `1.822 ± 0.185` | `1.060 ± 0.063` | `2.414 ± 0.969` |
| Twill /`2x2` |      130 | `1.900 ± 0.136` | `1.841 ± 0.206` | `1.032 ± 0.078` | `3.504 ± 3.189` |

以 Roving 为基准，Plain 的单位密度峰值约为 `119.7%`，Twill 约为 `119.4%`。屈服单位性能方面，Plain 约为 Roving 的 `122.6%`，Twill 约为 `123.9%`。因此在板材应用中，如果质量或单位截面密度是关键约束，Plain 和 Twill 的材料效率优于 Roving。

### 5.4 QC 一致性评价

对于实际板材应用，除平均性能外，同一材料批次内 12 个试件的力学表现一致性也应作为比较标准。本报告采用变异系数作为 QC 指标：

$$
CV=\frac{SD}{\bar{x}}\times100\%
$$

其中 `SD` 为样本标准差，`\bar{x}` 为样本平均值。`CV` 越低，说明组内一致性越好。QC 评价优先使用 D7249 峰值、D7249 屈服和初始斜率；曲线面积受测试终止变形影响较大，仅作为辅助参考。

| 材料类型 | 样本数 `n` | 峰值 CV | 屈服 CV | 初始斜率 CV | 曲线面积 CV | 关键 QC 平均 CV |
|---|---:|---:|---:|---:|---:|---:|
| Roving / `3k` | 12 | `9.5%` | `9.7%` | `12.0%` | `23.6%` | `10.4%` |
| Plain / `1x1` | 12 | `8.7%` | `10.2%` | `5.9%` | `40.1%` | `8.3%` |
| Twill / `2x2` | 12 | `7.1%` | `11.2%` | `7.6%` | `91.0%` | `8.6%` |

从关键 QC 平均 CV 看，Plain 的一致性最好，Twill 接近 Plain，Roving 略差。若只看强度峰值一致性，Twill 最稳定；若看初始刚度一致性，Plain 明显最好。曲线面积的离散性较大，尤其 Twill 达到 `91.0%`，说明该指标对测试终止条件或个别长变形曲线非常敏感，不建议作为主要 QC 判据。

## 6. 图表记录

### 6.1 原始曲线

原始 `Standardkraft [MPa] - Verformung [mm]` 曲线显示 Roving 的表观峰值最高，平均原始峰值为 `347.3 MPa`；Plain 和 Twill 分别为 `317.1 MPa` 与 `314.7 MPa`。这一差异同时包含材料承载能力和试件厚度/芯层几何差异，因此不直接作为最终材料强度排序依据。

### 6.2 标准化曲线

D7249 表层应力标准化后，三类材料的峰值显著接近：Roving 为 `254.7 MPa`，Plain 为 `247.7 MPa`，Twill 为 `247.0 MPa`。这说明原始表观峰值中相当一部分差异来自厚度和几何效应。

### 6.3 材料类型均值曲线

各材料类型均值曲线建议在 `数据分析工具.html` 中使用“类型均值”或“类型均值：带裁切”视图导出。若比较强度极限，优先使用 D7249 标准化后的峰值；若比较初始响应，优先使用线性段裁切均值和初始斜率。

### 6.4 论文统计图

论文统计图建议至少导出以下三类：

1. D7249 峰值表层应力，误差条使用 SD。
2. D7249 屈服表层应力，误差条使用 SD。
3. 初始斜率，误差条使用 SD。
4. QC 一致性图，使用峰值 CV、屈服 CV 和初始斜率 CV。

曲线面积可作为辅助图，但该指标受测试终止变形影响较大，Twill 组的离散尤其明显，不建议单独作为主要结论依据。

## 7. 结果讨论

### 7.1 厚度影响

原始峰值中 Roving 明显高于 Plain 和 Twill，平均值分别为 `347.3 MPa`、`317.1 MPa` 和 `314.7 MPa`。经过 D7249 表层应力标准化后，三者峰值变为 `254.7 MPa`、`247.7 MPa` 和 `247.0 MPa`，差距从原始表观值中的约 `30 MPa` 缩小到约 `8 MPa`。

这表明试件总厚度和芯层几何对原始表观弯曲强度有明显影响。对于本批试件，直接比较 `Standardkraft [MPa]` 会高估 Roving 相对 Plain/Twill 的优势；D7249 表层应力更适合作为跨厚度对比指标。

### 7.2 材料类型差异

按 D7249 标准化峰值比较，Roving 平均值最高，为 `254.7 MPa`，比 Plain 的 `247.7 MPa` 高约 `2.8%`，比 Twill 的 `247.0 MPa` 高约 `3.1%`。Plain 和 Twill 的标准化峰值几乎相同。

屈服应力方面，三者也非常接近：Roving 为 `237.7 MPa`，Plain 为 `236.9 MPa`，Twill 为 `239.4 MPa`。这说明在当前屈服识别参数下，三类编织方式的初始失稳或屈服特征没有明显拉开。

初始斜率方面，Roving 最高，为 `141.5 MPa/mm`，Plain 为 `137.8 MPa/mm`，Twill 为 `134.2 MPa/mm`。趋势上 Roving 稍硬，Twill 稍低，但组间差距不大。

若按截面密度归一化，材料排序发生变化。Roving 的截面密度为 `160`，Plain 和 Twill 为 `130`。单位密度峰值分别为 Roving `1.592`、Plain `1.906`、Twill `1.900`；单位密度屈服分别为 Roving `1.486`、Plain `1.822`、Twill `1.841`。因此，虽然 Roving 的绝对标准化峰值略高，但单位截面密度下 Plain 和 Twill 的承载效率更高，二者相对 Roving 约有 `19-24%` 的单位性能优势。

曲线面积方面，Twill 平均值最高，但标准差很大，说明该指标受个别长曲线或测试终止变形影响较强。当前报告中应把曲线面积作为韧性/延展响应的辅助指标，而不是主要强度判断。

### 7.3 QC 一致性

将 12 个试件的组内一致性作为 QC 指标后，材料评价可以避免只看平均值。以 D7249 峰值、D7249 屈服和初始斜率三个关键指标的平均 CV 衡量，Plain 为 `8.3%`，Twill 为 `8.6%`，Roving 为 `10.4%`。因此 Plain 的整体一致性最好，Twill 与 Plain 接近，Roving 稍弱。

分指标看，Twill 的峰值 CV 最低，仅 `7.1%`，说明其极限强度重复性最好；Plain 的初始斜率 CV 最低，为 `5.9%`，说明其初始刚度重复性最好；Roving 的峰值和屈服 CV 仍低于 `10%` 左右，但初始斜率 CV 达到 `12.0%`，整体一致性略逊。

曲线面积不适合作为主要 QC 指标。Twill 的曲线面积 CV 达到 `91.0%`，Plain 为 `40.1%`，说明面积指标强烈受曲线终止变形或个别试件延展响应影响。正式质量控制应优先使用峰值、屈服和初始斜率的 CV。

### 7.4 失效模式与适用性

D7249 简化表层应力标准化假设弯曲失效主要由上下表层承载控制，并且上下表层近似对称。当前数据文件中没有直接记录断口、芯层剪切或界面脱粘信息，因此本报告先将 D7249 标准化结果作为主要几何修正指标。

需要注意的是，若某些试件主要发生芯层剪切、芯层压溃或界面脱粘，则表层应力不应被解释为纯粹的纤维层极限强度。后续应结合试件照片、断口观察或显微截面对该假设进行确认。

此外，`3k-08` 的厚度为 `1.94 mm`，明显低于其他 Roving 试件，按当前 `t = 0.780 mm/侧` 计算得到芯层厚度仅 `0.380 mm`，其 D7249 峰值达到 `311.0 MPa`，显著高于本组多数试件。该点建议在正式统计中单独检查厚度测量和试件结构。

## 8. 结论

1. 原始表观弯曲强度显示 Roving 高于 Plain 和 Twill，但 D7249 标准化后差距明显缩小，说明厚度和芯层几何是本批数据中的重要影响因素。
2. 采用当前表层厚度估算后，三种材料的绝对标准化峰值接近：Roving `254.7 MPa`、Plain `247.7 MPa`、Twill `247.0 MPa`。Roving 略高，但优势幅度仅约 `3%`。
3. 对于板材实际应用，更推荐使用单位截面密度性能作为主要对比指标。按 Roving `160`、Plain/Twill `130` 归一化后，Plain 和 Twill 的单位密度峰值约为 Roving 的 `120%`，单位密度屈服约为 Roving 的 `123-124%`。
4. 在单位截面密度效率上，Plain 与 Twill 明显优于 Roving；Plain 的单位密度初始斜率最高，Twill 的单位密度屈服略高。若优先考虑轻量化板材效率，Plain/Twill 是更优选择。
5. 从 QC 一致性看，Plain 的关键指标平均 CV 最低，为 `8.3%`；Twill 为 `8.6%`，与 Plain 接近；Roving 为 `10.4%`，一致性略弱。若要求批次稳定性，Plain/Twill 仍优于 Roving。
6. 综合单位密度性能和 QC 一致性，Plain 是最均衡的选择；Twill 的单位屈服和峰值一致性表现很好，但曲线面积离散较大；Roving 绝对峰值略高，但单位密度效率和一致性不占优。
7. `3k-08` 和 Twill 曲线面积离散应在正式报告中标注为需要复核的点，避免单个异常试件或测试终止条件影响结论。

File: 弯折测试/数据分析工具工作原理.md
# 弯折测试数据分析工具工作原理

本文档根据 [`数据分析工具.html`](数据分析工具.html) 的界面结构和内嵌 JavaScript 逻辑整理，用于说明该工具如何读取弯折测试数据、进行筛选与标准化、识别屈服特征、生成统计图并导出结果。

## 1. 工具定位

`数据分析工具.html` 是一个单文件浏览器端分析工具，主要处理三点弯折测试结果 CSV。它不依赖后端服务器完成计算，核心逻辑全部在浏览器中运行。

主要功能包括：

- 读取默认 `数据分析.csv` 或手动选择 CSV 文件。
- 按试件类型、试件编号、测试批次、厚度范围和采样序号筛选曲线。
- 在原始表观应力、厚度标准化、D7249 简化表层应力、面密度比性能之间切换。
- 自动识别每个试件的峰值点、屈服点、初始斜率和曲线面积。
- 生成单条曲线、材料类型均值曲线、线性段裁切均值曲线和论文统计图。
- 导出论文统计图为 PNG、SVG 或 CSV。

## 2. 数据输入与校验

### 2.1 数据来源

工具提供两种读取方式：

1. 点击“读取 数据分析.csv”，通过 `fetch("数据分析.csv")` 从 HTML 同目录读取默认文件。
2. 通过文件选择框手动载入 CSV。

如果浏览器安全策略阻止本地 `fetch`，默认读取可能失败，此时应使用文件选择框，或通过本地 HTTP 服务打开 HTML。

### 2.2 必需列

CSV 必须包含以下列名，列名不匹配会直接报错：

| 列名 | 用途 |
| --- | --- |
| `测试编号` | 提取测试批次，例如 `01_24` 或 `01_24_H` |
| `试件类型` | 材料类型，目前主要识别 `3k`、`1x1`、`2x2` |
| `统一试件编号` | 同一类型内部的统一编号，用作曲线和屈服图横坐标 |
| `原始Probe编号` | 显示在系列列表中，便于追溯原始试件 |
| `源文件` | 记录数据来源文件 |
| `厚度 h [mm]` | 标准化和厚度筛选输入 |
| `采样序号` | 曲线点排序和采样区间筛选 |
| `Verformung [mm]` | 变形/位移，作为曲线横坐标 |
| `Standardkraft [MPa]` | 表观应力，作为原始曲线纵坐标 |

### 2.3 CSV 解析

工具自带 `parseCsv()`，支持：

- UTF-8 BOM 去除。
- 逗号分隔。
- 双引号包裹字段。
- 字段内双引号转义。
- 忽略空行。

解析后，`loadCsvText()` 会把关键数值列转换为 `Number`，并过滤掉没有有效 `统一试件编号`、`Verformung [mm]` 或 `Standardkraft [MPa]` 的行。

## 3. 内部数据模型

### 3.1 行数据

CSV 的每一行被转换为一个采样点对象：

```js
{
  testId,
  type,
  unifiedId,
  originalProbe,
  sourceFile,
  thickness,
  sampleIndex,
  deformation,
  stress
}
```

其中 `deformation` 来自 `Verformung [mm]`，`stress` 来自 `Standardkraft [MPa]`。

### 3.2 试件分组

`buildSpecimens()` 按以下键合并采样点：

```text
试件键 = 试件类型 + "|" + 统一试件编号
```

每个试件对象包含：

- `type`：材料类型。
- `unifiedId`：统一试件编号。
- `name`：显示名称，例如 `Roving-03`。
- `batch`：从 `测试编号` 中提取的测试批次。
- `thickness`：该试件厚度。
- `points`：按 `采样序号` 升序排列的曲线点。

材料类型显示名称固定为：

| 原始类型 | 显示名称 |
| --- | --- |
| `3k` | Roving |
| `1x1` | Plain |
| `2x2` | Twill |

## 4. 筛选逻辑

所有图表和统计结果都基于当前可见试件。`getVisibleSpecimens()` 依次应用以下筛选条件：

1. 材料类型复选框：`3k`、`1x1`、`2x2`。
2. 系列选择列表：用户勾选的具体试件。
3. 测试批次：从 `测试编号` 中识别，例如 `01_21`、`01_24_H`。
4. 统一试件编号范围。
5. 厚度范围。

采样序号范围不删除试件本身，只在 `getDisplayPoints()` 中过滤每条曲线的点。

## 5. 图表模式

工具有四种主视图：

| 模式 | 计算方式 |
| --- | --- |
| 原始 | 直接显示 `Standardkraft [MPa]` 对 `Verformung [mm]` |
| 标准化 | 对每个点调用 `normalizeStress()` 后显示 |
| 类型均值 | 按材料类型重采样并求平均曲线 |
| 类型均值：带裁切 | 先自动裁切每条曲线的线性段，再按类型求平均 |

在原始与标准化视图下，曲线图会标出每个试件的屈服点和峰值点。均值视图只显示均值曲线。

## 6. 标准化计算

标准化只影响“标准化”及均值相关视图。原始视图始终使用原始 `Standardkraft [MPa]`。

### 6.1 不进行标准化

模式为 `none` 时：

$$
\sigma_{\mathrm{display}} = \sigma_{\mathrm{app}}
$$

此模式下材料类型修正系数不生效。

### 6.2 截面惯性矩参考 I0/I

该模式把曲线换算到参考厚度 `h0`。代码中假设试件宽度相同，使用整矩形截面的惯性矩比例：

$$
I \propto h^3
$$

实际计算为：

$$
\sigma_{\mathrm{norm}}
=
\sigma_{\mathrm{app}}
\frac{h_0^3}{h^3}
=
\sigma_{\mathrm{app}}
\left(\frac{h_0}{h}\right)^3
$$

其中：

- `h` 为当前试件厚度，来自 CSV 的 `厚度 h [mm]`。
- `h0` 为界面输入的参考厚度，默认 `2.00 mm`。

若厚度无效或参考厚度小于等于 0，工具会保留原始值。

### 6.3 D7249 简化表层应力

该模式把实心梁表观应力近似换算为夹芯结构表层应力。工具假设：

- 三点弯曲。
- 上下表层对称。
- 失效主要由表层主导。
- CSV 中没有宽度列时，不显式使用宽度。

总厚度记为 `d`，单侧表层厚度记为 `t`，芯层厚度为：

$$
c = \max(d - 2t, 0)
$$

代码中还会限制：

$$
t \le 0.98 \times \frac{d}{2}
$$

表观应力到表层应力的换算为：

$$
\sigma_f
=
\sigma_{\mathrm{app}}
\frac{d^2}{3t(d+c)}
$$

单侧表层厚度 `t` 按材料类型读取。当前试件为两侧各 4 层纤维的三明治结构；Plain/Twill 默认值来自材料报告面密度和固化体积分数估算，Roving 默认值进一步受当前实测总厚度约束：

| 材料类型 | 工具显示 | 默认单侧表层厚度 `t` |
| --- | --- | ---: |
| `3k` | Roving | `0.780 mm/侧` |
| `1x1` | Plain | `0.576 mm/侧` |
| `2x2` | Twill | `0.568 mm/侧` |

界面允许直接修改三种材料的 `t`，用于敏感性分析或替换为后续显微截面、铺层实测值。D7249 标准化计算会把当前试件的 `type` 传入 `getFaceThickness(type)`，因此单条曲线、类型均值、线性裁切均值、屈服/峰值统计，以及面密度比性能中选择“D7249 简化表层应力”作为预先标准化时，都会使用对应材料自己的表层厚度。

### 6.4 基于面密度的比性能

该模式先执行一个“预先标准化”步骤，再除以材料类型对应的面密度：

$$
y_{\mathrm{specific}}
=
\frac{y_{\mathrm{base}} \cdot k_{\mathrm{type}}}{A_{\mathrm{type}}}
$$

其中：

- `y_base` 来自预先标准化，可选“不预先标准化”“截面惯性矩参考 I0/I”或“D7249 简化表层应力”。
- `k_type` 为材料类型修正系数。
- `A_type` 为对应材料类型的面密度，默认三类均为 `132.9 g/m²`。

界面显示单位为：

```text
MPa·m²/g
```

若面密度无效或小于等于 0，工具只返回 `y_base * k_type`。

### 6.5 材料类型修正系数

当标准化模式不是 `none` 时，会读取每种材料类型的人工修正系数：

| 类型 | 输入框 |
| --- | --- |
| Roving / `3k` | `factor3k` |
| Plain / `1x1` | `factor1x1` |
| Twill / `2x2` | `factor2x2` |

普通标准化模式中：

$$
y_{\mathrm{display}}
=
y_{\mathrm{mode}} \cdot k_{\mathrm{type}}
$$

面密度比性能模式中，系数在除以面密度前应用。

## 7. 屈服点、峰值与曲线面积

每个可见试件都会通过 `computeFeatures()` 提取特征。特征提取基于当前显示模式，因此原始视图和标准化视图得到的数值可能不同。

### 7.1 峰值点

峰值点是当前显示曲线中纵坐标最大的点：

$$
P_{\mathrm{peak}}
=
\arg\max(y)
$$

这里的 `y` 可以是原始表观应力、标准化应力、表层应力或面密度比性能。

### 7.2 初始斜率

工具取曲线前一段作为弹性段，默认比例为 `0.18`，可在界面中修改。该比例会被限制在 `0.05-0.45`。

弹性段终点索引为：

$$
n_{\mathrm{elastic}}
=
\max(5,\ \lfloor n \cdot f_{\mathrm{elastic}} \rfloor)
$$

初始斜率通过最小二乘直线拟合得到：

$$
m
=
\frac{n\sum xy-\sum x\sum y}
{n\sum x^2-(\sum x)^2}
$$

### 7.3 屈服点识别

工具先对纵坐标做窗口大小为 5 的移动平均。随后从弹性段附近开始，计算平滑曲线的局部斜率：

$$
m_i
=
\frac{y_{i+2}-y_{i-2}}{x_{i+2}-x_{i-2}}
$$

当同时满足以下条件时，第一个满足条件的点被认为是屈服点：

$$
y_i > 0.18 \cdot y_{\mathrm{peak}}
$$

$$
m_i < m_{\mathrm{initial}} \cdot r_{\mathrm{drop}}
$$

其中 `r_drop` 是“斜率衰减阈值”，默认 `0.75`，允许范围为 `0.20-0.95`。

如果没有找到明显斜率衰减点，则把峰值点作为屈服特征点。

### 7.4 曲线面积

曲线面积通过梯形积分计算：

$$
A
=
\sum_{i=1}^{n-1}
\frac{(x_i-x_{i-1})(y_i+y_{i-1})}{2}
$$

在应力-变形曲线中，该值可作为相对吸能或曲线综合响应指标，但它不是严格能量，除非纵坐标与横坐标单位经过相应物理换算。

## 8. 均值曲线与参考线

### 8.1 类型均值曲线

`makeAveragedSeries()` 按材料类型分组，对每组曲线进行线性插值重采样。默认重采样点数为 `180`，用户可设置，范围限制为 `50-500`。

对每个材料类型：

1. 找到该类型所有曲线的最大终点变形。
2. 在 `0` 到最大终点变形之间建立等间距横坐标。
3. 对每条曲线在该横坐标处插值。
4. 对有效插值结果求平均。

### 8.2 类型均值：带裁切

`makeLinearAveragedSeries()` 会先用 `cropToLinearSegment()` 裁切每条曲线。裁切逻辑与屈服识别相近：

- 使用初始弹性段斜率作为基准。
- 使用移动平均曲线计算局部斜率。
- 当局部斜率低于 `初始斜率 × 斜率衰减阈值` 时停止。

带裁切均值曲线只在所有裁切后曲线共同覆盖的变形范围内求平均，因此横坐标终点取各条裁切曲线终点的最小值。

### 8.3 参考线

参考线用于在单条曲线图上观察整体趋势，支持：

| 选项 | 含义 |
| --- | --- |
| 不显示 | 不绘制参考线 |
| 各类型均值线 | 每种材料类型一条虚线均值曲线 |
| 全部选中均值线 | 对所有选中试件求一条总均值线 |
| 各类型 + 全部均值线 | 同时显示两类参考线 |

在线性段裁切均值模式下，参考线会被隐藏。

## 9. 统计输出

### 9.1 顶部 KPI

顶部指标基于当前筛选结果实时计算：

- 试件数量。
- 当前采样点总数。
- 各材料类型试件数。
- 平均峰值。
- 平均屈服点。

### 9.2 材料类型对比表

`renderSummaryTable()` 按材料类型汇总：

| 指标 | 计算方式 |
| --- | --- |
| `n` | 当前筛选下该类型试件数量 |
| 平均厚度 | 试件厚度均值 |
| 初始斜率 | 各试件初始斜率均值 |
| 屈服应力 | 各试件屈服点纵坐标均值 |
| 屈服变形 | 各试件屈服点横坐标均值 |
| 峰值应力 | 各试件峰值点纵坐标均值 |
| 峰值变形 | 各试件峰值点横坐标均值 |
| 曲线面积 | 各试件梯形积分面积均值 |

### 9.3 论文统计图

论文统计图按材料类型绘制柱状图，并叠加单个试件数据点。可选指标包括：

- 峰值应力。
- 屈服应力。
- 初始斜率。
- 曲线面积。
- 厚度。

误差条可选：

| 选项 | 计算公式 |
| --- | --- |
| SD | 样本标准差，方差分母为 `n - 1` |
| SEM | `SD / sqrt(n)` |
| 95% CI | `1.96 × SEM` |
| 无误差条 | 误差为 0 |

统计值由 `makePaperStats()` 生成，只保留有有效数值的材料类型。

## 10. 导出逻辑

论文统计图支持三种导出格式：

| 格式 | 文件名格式 | 内容 |
| --- | --- | --- |
| PNG | `flexural_figure_<metric>_600dpi.png` | 780 × 540 逻辑尺寸，5 倍缩放绘制 |
| SVG | `flexural_figure_<metric>.svg` | 矢量柱状图 |
| CSV | `flexural_statistics_<metric>.csv` | 分组统计表 |

CSV 导出列为：

```text
type,n,mean,sd,sem,ci95,error_mode,metric
```

数值最多保留 6 位小数。

## 11. 交互与刷新机制

工具采用事件驱动刷新：

- 切换语言会重新应用所有界面文本并刷新图表。
- 修改筛选条件会重置曲线缩放视图并重新计算。
- 修改标准化参数、材料修正系数或屈服识别参数会重算全部特征。
- 曲线图支持鼠标滚轮缩放、拖拽平移和重置视图。
- 浏览器窗口尺寸变化时会重新绘制 Canvas。

所有图表使用 HTML Canvas 直接绘制，没有使用外部绘图库。

## 12. 重要假设与限制

1. `试件类型 + 统一试件编号` 必须能唯一代表一个试件。如果不同测试批次中重复了相同组合，工具会把它们合并到同一试件。
2. 曲线点按 `采样序号` 排序，插值均值曲线默认 `Verformung [mm]` 随采样序号总体单调增加。
3. 截面惯性矩参考模式假设试件宽度一致，因为 CSV 中没有宽度列。
4. D7249 简化表层应力模式是由表观应力换算得到的近似值，适用于对称夹芯、三点弯和表层主导失效情形。
5. 屈服点是算法识别点，不是人工判读点；它会随采样范围、平滑窗口、初始弹性段比例和斜率衰减阈值变化。
6. 面密度比性能依赖用户输入的面密度和材料类型修正系数，默认值相同不代表三类材料真实面密度完全一致。
7. PNG 导出通过高分辨率 Canvas 绘制实现，文件名标注 `600dpi`，但代码没有写入独立 DPI 元数据。

## 13. 推荐使用流程

1. 确认 `数据分析.csv` 与 HTML 在同一目录，或手动选择正确 CSV。
2. 检查试件类型、批次、编号和厚度是否识别正确。
3. 根据比较目的选择视图：
   - 只看原始测试结果：使用“原始”。
   - 比较厚度修正后结果：使用“标准化”并选择合适标准化方式。
   - 看材料类型整体趋势：使用“类型均值”。
   - 只比较初始线性响应：使用“类型均值：带裁切”。
4. 根据材料结构选择标准化方式：
   - 近似实心矩形截面：优先使用截面惯性矩参考。
   - 夹芯或表层主导结构：使用 D7249 简化表层应力，并检查三种材料的表层厚度设置。
   - 比较单位面密度效率：使用面密度比性能。
5. 调整屈服识别参数，确认屈服点标记与曲线形态一致。
6. 使用材料类型对比表核对均值，再导出论文统计图或 CSV。
