Repository: CreeperUX/PA-composite-material-testing

# PA 复材弯折测试

PA composite material flexural testing project files.

This repository currently focuses on the `弯折测试/` portion of the local project. It stores the flexural test analysis reports, test result spreadsheets, exported PDFs, CSV data, and the local HTML analysis helper.

Large raw datasets from the wider local project are intentionally not committed:

- Sony RAW/JPEG photo sets (`*.ARW`, `*.JPG`)
- CT reconstruction files (`*.rek`)
- CT image slices (`*.tif`)
- RAW photo sidecars (`*.xmp`)
- local logs and Autodesk `OldVersions` backup folders

File: 弯折测试/方法B_表层应力标准化.md
# 方法 B：表层应力标准化

## 1. 方法目的

该方法用于对不同厚度试样的三点弯曲结果进行厚度归一化。对于本测试材料，试样总厚度约为 `1.8-2.5 mm`，表层为 `4 层碳纤维`。如果直接比较常规三点弯公式得到的表观弯曲强度，结果会明显受到试样厚度差异影响。

因此，方法 B 的核心思想是：将现有表观弯曲强度换算为碳纤维表层承担的极限应力，使不同厚度试样之间的强度比较更接近表层材料本身的承载能力。

## 2. 适用前提

该方法适用于以下情况：

- 试样具有明显的碳纤维表层承载特征。
- 已知试样总厚度、宽度、支撑跨距和表观弯曲强度。
- 已知或可估算单侧碳纤维表层厚度。
- 主要失效模式与表层拉伸、压缩或弯曲承载有关。

如果主要失效来自芯层剪切、芯层压碎或界面脱粘，则应谨慎使用该方法，并在结果中单独说明失效模式。

## 3. 输入参数

| 符号 | 含义 | 单位 |
|---|---|---|
| `sigma_app` | 现有表观弯曲强度，例如 `sfM` 或最大 `Standardkraft` | MPa |
| `b` | 试样宽度 | mm |
| `d` | 试样总厚度 | mm |
| `S` | 三点弯支撑跨距 | mm |
| `t` | 单侧碳纤维表层厚度 | mm |
| `c` | 芯层厚度 | mm |
| `P_max` | 峰值载荷 | N |
| `sigma_f,u` | 表层极限应力 | MPa |

## 4. 计算公式

首先由现有表观弯曲强度反算峰值载荷：

$$
P_{\max}
=
\frac{2\sigma_{\mathrm{app}}bd^2}{3S}
$$

其中 `sigma_app` 的单位为 `MPa`，即 `N/mm²`，因此计算得到的 `P_max` 单位为 `N`。

然后计算芯层厚度：

$$
c=d-2t
$$

最后计算表层极限应力：

$$
\sigma_{f,u}
=
\frac{P_{\max}S}{2(d+c)bt}
$$

如果不需要显式输出 `P_max`，也可以将上述公式合并为：

$$
\sigma_{f,u}
=
\frac{\sigma_{\mathrm{app}}d^2}
{3(d+c)t}
$$

其中：

$$
c=d-2t
$$

## 5. 计算步骤

1. 从现有数据表中读取每个试样的 `sigma_app`、`b` 和 `d`。
2. 确认三点弯支撑跨距 `S`。
3. 输入单侧碳纤维表层厚度 `t`。
4. 计算芯层厚度 `c = d - 2t`。
5. 计算表层极限应力 `sigma_f,u`。
6. 用 `sigma_f,u` 作为不同厚度试样之间的标准化强度指标。

## 6. 输出建议

建议最终结果表中至少包含以下字段：

| 试件编号 | 类型 | d mm | b mm | sigma_app MPa | t mm | c mm | sigma_f,u MPa |
|---|---|---:|---:|---:|---:|---:|---:|
| 示例 | 3k | 2.26 | 17.71 | 356.73 | - | - | - |

## 7. 简短结论

对于当前 `1.8-2.5 mm` 厚、表层为 `4 层碳纤维` 的弯曲试样，方法 B 比直接比较表观弯曲强度更合理。它可以将厚度差异带来的几何影响转化为表层承载应力，从而更适合用于不同试件类型或不同成形厚度之间的强度比较。
